Repository: zeshan304/Explainable-TPE-xgboost-to-predict-concrete-compressive-strength-from-comprehensive-data

# Research Paper Title

This repository contains the code and supplementary materials for the research paper titled "**Explainable TPE-xgboost to predict concrete compressive strength from concrete compositions, and mechanical and microstructure properties of testing samples**".

## Abstract

Efficient machine learning for predicting concrete compressive strengths (CCS) requires improved data and robust algorithms. ....!

### Prerequisites

To set up the required Python environment, you can use the `requirements.txt` file provided in this repository. And to install the dependencies, run the following command:

```bash
pip install -r requirements.txt
```

### Code Structure

The repository contains following four python scripts 

- [`a_df_pdf_working.py`](a_df_pdf_working.py): The code to extract and process the data of mechanical and microstructure properties of testing samples from .pdf format to .csv file
- [`b_df1_working.py`](b_df1_working.py): The code for anlaysis and modeling of concrete composition data
- [`c_df2_working.py`](c_df2_working.py): The code for anlaysis and modeling of mechanical and microstructure properties of testing samples data
- [`d_df3_working.py`](d_df3_working.py): The code for anlaysis and modeling of integrated data

## Citation

If you use this code or find the research paper helpful, please consider citing:
_ _ _ _

File: data/dataset2.csv (part 1 of 2)
Concrete mixture,"Moisture content, wc(%)_mean","Moisture content, wc(%)_SD","P-wave velocity, Vp(m/s)_mean","P-wave velocity, Vp(m/s)_SD","Dynamic elastic modulus, Yd(GPa)_mean","Dynamic elastic modulus, Yd(GPa)_SD","Global autocorrelation length, ξg(mm)_mean","Global autocorrelation length, ξg(mm)_SD","Integral range, Xog(mm)_mean","Integral range, Xog(mm)_SD","Autocorrelation length of the pore structure, ξp(μm)_mean","Autocorrelation length of the pore structure, ξp(μm)_SD","Integral range, Xop(mm)_mean","Integral range, Xop(mm)_SD","Mean pore diameter, dp(mm)_mean","Mean pore diameter, dp(mm)_SD","Maximum pore diameter, dpmax(mm)_mean","Maximum pore diameter, dpmax(mm)_SD","Porosity, po(%)_mean","Porosity, po(%)_SD","Diameter, φ(mm)","Height, h(mm)","Mass of sample, (kg)","Density, ρ(kg/m3)","Peak load, Fmax(kN)","Compressive failure strength, CS(MPa)"
F,5.4,0.5,3798.0,164.5,29.4,2.6,0.5,0.1,5.1,0.8,21.6,9.0,4.2,3.8,0.31,0.25,3.9,0.9,5.3,1.2,39.0,81.0,213.0,2201.3,66.5,55.7
F,5.4,0.5,3798.0,164.5,29.4,2.6,0.5,0.1,5.1,0.8,21.6,9.0,4.2,3.8,0.31,0.25,3.9,0.9,5.3,1.2,39.0,81.0,216.0,2232.3,81.0,67.8
F,5.4,0.5,3798.0,164.5,29.4,2.6,0.5,0.1,5.1,0.8,21.6,9.0,4.2,3.8,0.31,0.25,3.9,0.9,5.3,1.2,39.0,81.0,214.0,2211.6,67.9,56.8
F,5.4,0.5,3798.0,164.5,29.4,2.6,0.5,0.1,5.1,0.8,21.6,9.0,4.2,3.8,0.31,0.25,3.9,0.9,5.3,1.2,39.0,81.0,216.0,2232.3,72.2,60.4
F,5.4,0.5,3798.0,164.5,29.4,2.6,0.5,0.1,5.1,0.8,21.6,9.0,4.2,3.8,0.31,0.25,3.9,0.9,5.3,1.2,39.0,81.0,214.0,2211.6,66.5,55.6
F,5.4,0.5,3798.0,164.5,29.4,2.6,0.5,0.1,5.1,0.8,21.6,9.0,4.2,3.8,0.31,0.25,3.9,0.9,5.3,1.2,39.0,81.0,216.0,2232.3,70.7,59.2
F,5.4,0.5,3798.0,164.5,29.4,2.6,0.5,0.1,5.1,0.8,21.6,9.0,4.2,3.8,0.31,0.25,3.9,0.9,5.3,1.2,39.0,81.0,215.0,2222.0,76.0,63.7
F,5.4,0.5,3798.0,164.5,29.4,2.6,0.5,0.1,5.1,0.8,21.6,9.0,4.2,3.8,0.31,0.25,3.9,0.9,5.3,1.2,39.0,81.0,214.0,2211.6,60.3,50.4
F,5.4,0.5,3798.0,164.5,29.4,2.6,0.5,0.1,5.1,0.8,21.6,9.0,4.2,3.8,0.31,0.25,3.9,0.9,5.3,1.2,39.0,80.5,208.0,2163.0,68.6,57.4
F,5.4,0.5,3798.0,164.5,29.4,2.6,0.5,0.1,5.1,0.8,21.6,9.0,4.2,3.8,0.31,0.25,3.9,0.9,5.3,1.2,39.0,80.5,207.0,2152.6,80.5,67.4
F,5.4,0.5,3798.0,164.5,29.4,2.6,0.5,0.1,5.1,0.8,21.6,9.0,4.2,3.8,0.31,0.25,3.9,0.9,5.3,1.2,39.0,81.0,211.0,2180.6,85.0,71.2
F,5.4,0.5,3798.0,164.5,29.4,2.6,0.5,0.1,5.1,0.8,21.6,9.0,4.2,3.8,0.31,0.25,3.9,0.9,5.3,1.2,39.0,81.0,212.0,2190.9,70.4,59.0
F,5.4,0.5,3798.0,164.5,29.4,2.6,0.5,0.1,5.1,0.8,21.6,9.0,4.2,3.8,0.31,0.25,3.9,0.9,5.3,1.2,39.0,81.0,212.0,2190.9,65.6,54.9
F,5.4,0.5,3798.0,164.5,29.4,2.6,0.5,0.1,5.1,0.8,21.6,9.0,4.2,3.8,0.31,0.25,3.9,0.9,5.3,1.2,39.0,80.5,214.0,2225.4,77.6,64.9
F,5.4,0.5,3798.0,164.5,29.4,2.6,0.5,0.1,5.1,0.8,21.6,9.0,4.2,3.8,0.31,0.25,3.9,0.9,5.3,1.2,39.0,81.0,210.0,2170.3,70.2,58.8
F,5.4,0.5,3798.0,164.5,29.4,2.6,0.5,0.1,5.1,0.8,21.6,9.0,4.2,3.8,0.31,0.25,3.9,0.9,5.3,1.2,39.0,81.0,214.0,2211.6,66.4,55.6
F,5.4,0.5,3798.0,164.5,29.4,2.6,0.5,0.1,5.1,0.8,21.6,9.0,4.2,3.8,0.31,0.25,3.9,0.9,5.3,1.2,39.0,80.5,213.0,2215.0,61.9,51.8
F,5.4,0.5,3798.0,164.5,29.4,2.6,0.5,0.1,5.1,0.8,21.6,9.0,4.2,3.8,0.31,0.25,3.9,0.9,5.3,1.2,39.0,81.0,214.0,2211.6,67.2,56.3
F,5.4,0.5,3798.0,164.5,29.4,2.6,0.5,0.1,5.1,0.8,21.6,9.0,4.2,3.8,0.31,0.25,3.9,0.9,5.3,1.2,39.0,81.0,215.0,2222.0,85.2,71.3
F,5.4,0.5,3798.0,164.5,29.4,2.6,0.5,0.1,5.1,0.8,21.6,9.0,4.2,3.8,0.31,0.25,3.9,0.9,5.3,1.2,39.0,81.0,214.0,2211.6,60.8,50.9
F,5.4,0.5,3798.0,164.5,29.4,2.6,0.5,0.1,5.1,0.8,21.6,9.0,4.2,3.8,0.31,0.25,3.9,0.9,5.3,1.2,39.0,81.0,214.0,2211.6,71.8,60.1
F,5.4,0.5,3798.0,164.5,29.4,2.6,0.5,0.1,5.1,0.8,21.6,9.0,4.2,3.8,0.31,0.25,3.9,0.9,5.3,1.2,39.0,80.5,213.0,2215.0,70.3,58.9
F,5.4,0.5,3798.0,164.5,29.4,2.6,0.5,0.1,5.1,0.8,21.6,9.0,4.2,3.8,0.31,0.25,3.9,0.9,5.3,1.2,39.0,81.0,215.0,2222.0,70.5,59.0
F,5.4,0.5,3798.0,164.5,29.4,2.6,0.5,0.1,5.1,0.8,21.6,9.0,4.2,3.8,0.31,0.25,3.9,0.9,5.3,1.2,39.0,81.0,214.0,2211.6,72.6,60.8
F,5.4,0.5,3798.0,164.5,29.4,2.6,0.5,0.1,5.1,0.8,21.6,9.0,4.2,3.8,0.31,0.25,3.9,0.9,5.3,1.2,39.0,80.5,213.0,2215.0,71.0,59.5
F,5.4,0.5,3798.0,164.5,29.4,2.6,0.5,0.1,5.1,0.8,21.6,9.0,4.2,3.8,0.31,0.25,3.9,0.9,5.3,1.2,39.0,81.0,214.0,2211.6,59.3,49.6
F,5.4,0.5,3798.0,164.5,29.4,2.6,0.5,0.1,5.1,0.8,21.6,9.0,4.2,3.8,0.31,0.25,3.9,0.9,5.3,1.2,39.0,81.0,213.0,2201.3,74.7,62.5
F,5.4,0.5,3798.0,164.5,29.4,2.6,0.5,0.1,5.1,0.8,21.6,9.0,4.2,3.8,0.31,0.25,3.9,0.9,5.3,1.2,39.0,81.0,214.0,2211.6,76.2,63.8
F,5.4,0.5,3798.0,164.5,29.4,2.6,0.5,0.1,5.1,0.8,21.6,9.0,4.2,3.8,0.31,0.25,3.9,0.9,5.3,1.2,39.0,81.0,212.0,2190.9,76.3,63.9
F,5.4,0.5,3798.0,164.5,29.4,2.6,0.5,0.1,5.1,0.8,21.6,9.0,4.2,3.8,0.31,0.25,3.9,0.9,5.3,1.2,39.0,81.0,213.0,2201.3,75.1,62.9
F,5.4,0.5,3798.0,164.5,29.4,2.6,0.5,0.1,5.1,0.8,21.6,9.0,4.2,3.8,0.31,0.25,3.9,0.9,5.3,1.2,39.0,81.0,215.0,2222.0,80.9,67.8
F,5.4,0.5,3798.0,164.5,29.4,2.6,0.5,0.1,5.1,0.8,21.6,9.0,4.2,3.8,0.31,0.25,3.9,0.9,5.3,1.2,39.0,81.0,215.0,2222.0,71.7,60.0
F,5.4,0.5,3798.0,164.5,29.4,2.6,0.5,0.1,5.1,0.8,21.6,9.0,4.2,3.8,0.31,0.25,3.9,0.9,5.3,1.2,39.0,80.5,211.0,2194.2,69.0,57.8
F,5.4,0.5,3798.0,164.5,29.4,2.6,0.5,0.1,5.1,0.8,21.6,9.0,4.2,3.8,0.31,0.25,3.9,0.9,5.3,1.2,39.0,80.5,205.0,2131.8,72.3,60.5
F,5.4,0.5,3798.0,164.5,29.4,2.6,0.5,0.1,5.1,0.8,21.6,9.0,4.2,3.8,0.31,0.25,3.9,0.9,5.3,1.2,39.0,80.5,209.0,2173.4,69.5,58.2
F,5.4,0.5,3798.0,164.5,29.4,2.6,0.5,0.1,5.1,0.8,21.6,9.0,4.2,3.8,0.31,0.25,3.9,0.9,5.3,1.2,39.0,81.0,213.0,2201.3,61.3,51.3
F,5.4,0.5,3798.0,164.5,29.4,2.6,0.5,0.1,5.1,0.8,21.6,9.0,4.2,3.8,0.31,0.25,3.9,0.9,5.3,1.2,39.0,81.0,213.0,2201.3,60.8,50.9
F,5.4,0.5,3798.0,164.5,29.4,2.6,0.5,0.1,5.1,0.8,21.6,9.0,4.2,3.8,0.31,0.25,3.9,0.9,5.3,1.2,39.0,81.0,214.0,2211.6,56.7,47.4
F,5.4,0.5,3798.0,164.5,29.4,2.6,0.5,0.1,5.1,0.8,21.6,9.0,4.2,3.8,0.31,0.25,3.9,0.9,5.3,1.2,39.0,81.0,215.0,2222.0,55.4,46.4
F,5.4,0.5,3798.0,164.5,29.4,2.6,0.5,0.1,5.1,0.8,21.6,9.0,4.2,3.8,0.31,0.25,3.9,0.9,5.3,1.2,39.0,81.5,215.0,2208.3,54.0,45.2
F,5.4,0.5,3798.0,164.5,29.4,2.6,0.5,0.1,5.1,0.8,21.6,9.0,4.2,3.8,0.31,0.25,3.9,0.9,5.3,1.2,39.0,81.0,213.0,2201.3,53.3,44.6
F,5.4,0.5,3798.0,164.5,29.4,2.6,0.5,0.1,5.1,0.8,21.6,9.0,4.2,3.8,0.31,0.25,3.9,0.9,5.3,1.2,39.0,81.0,213.0,2201.3,53.0,44.4
F,5.4,0.5,3798.0,164.5,29.4,2.6,0.5,0.1,5.1,0.8,21.6,9.0,4.2,3.8,0.31,0.25,3.9,0.9,5.3,1.2,39.0,81.0,213.0,2201.3,52.2,43.7
F,5.4,0.5,3798.0,164.5,29.4,2.6,0.5,0.1,5.1,0.8,21.6,9.0,4.2,3.8,0.31,0.25,3.9,0.9,5.3,1.2,39.0,81.0,211.0,2180.6,51.0,42.7
F,5.4,0.5,3798.0,164.5,29.4,2.6,0.5,0.1,5.1,0.8,21.6,9.0,4.2,3.8,0.31,0.25,3.9,0.9,5.3,1.2,39.0,81.0,214.0,2211.6,50.4,42.2
F,5.4,0.5,3798.0,164.5,29.4,2.6,0.5,0.1,5.1,0.8,21.6,9.0,4.2,3.8,0.31,0.25,3.9,0.9,5.3,1.2,39.0,81.0,214.0,2211.6,50.6,42.3
F,5.4,0.4,3808.1,142.6,28.9,2.2,0.6,0.1,5.7,0.6,27.4,3.4,5.2,4.1,0.34,0.3,3.7,0.5,6.2,0.5,69.5,139.0,1156.0,2192.2,184.9,48.7
F,5.4,0.4,3808.1,142.6,28.9,2.2,0.6,0.1,5.7,0.6,27.4,3.4,5.2,4.1,0.34,0.3,3.7,0.5,6.2,0.5,69.5,140.0,1173.0,2208.6,185.6,48.9
F,5.4,0.4,3808.1,142.6,28.9,2.2,0.6,0.1,5.7,0.6,27.4,3.4,5.2,4.1,0.34,0.3,3.7,0.5,6.2,0.5,69.5,139.5,1166.0,2203.3,183.7,48.4
F,5.4,0.4,3808.1,142.6,28.9,2.2,0.6,0.1,5.7,0.6,27.4,3.4,5.2,4.1,0.34,0.3,3.7,0.5,6.2,0.5,69.5,140.0,1165.0,2193.5,214.3,56.5
F,5.4,0.4,3808.1,142.6,28.9,2.2,0.6,0.1,5.7,0.6,27.4,3.4,5.2,4.1,0.34,0.3,3.7,0.5,6.2,0.5,69.5,140.0,1170.0,2202.9,200.9,52.9
F,5.4,0.4,3808.1,142.6,28.9,2.2,0.6,0.1,5.7,0.6,27.4,3.4,5.2,4.1,0.34,0.3,3.7,0.5,6.2,0.5,69.5,140.0,1174.0,2210.4,154.0,40.6
F,5.4,0.4,3808.1,142.6,28.9,2.2,0.6,0.1,5.7,0.6,27.4,3.4,5.2,4.1,0.34,0.3,3.7,0.5,6.2,0.5,69.5,139.0,1165.0,2209.3,171.1,45.1
F,5.4,0.4,3808.1,142.6,28.9,2.2,0.6,0.1,5.7,0.6,27.4,3.4,5.2,4.1,0.34,0.3,3.7,0.5,6.2,0.5,69.5,140.0,1171.0,2204.8,160.9,42.4
F,5.4,0.4,3808.1,142.6,28.9,2.2,0.6,0.1,5.7,0.6,27.4,3.4,5.2,4.1,0.34,0.3,3.7,0.5,6.2,0.5,69.5,140.0,1173.0,2208.6,175.1,46.2
F,5.4,0.4,3808.1,142.6,28.9,2.2,0.6,0.1,5.7,0.6,27.4,3.4,5.2,4.1,0.34,0.3,3.7,0.5,6.2,0.5,69.5,139.5,1168.0,2207.0,167.1,44.1
F,5.4,0.4,3808.1,142.6,28.9,2.2,0.6,0.1,5.7,0.6,27.4,3.4,5.2,4.1,0.34,0.3,3.7,0.5,6.2,0.5,69.5,140.0,1181.0,2223.6,216.6,57.1
F,5.4,0.4,3808.1,142.6,28.9,2.2,0.6,0.1,5.7,0.6,27.4,3.4,5.2,4.1,0.34,0.3,3.7,0.5,6.2,0.5,69.5,139.5,1169.0,2208.9,167.2,44.1
F,5.4,0.4,3808.1,142.6,28.9,2.2,0.6,0.1,5.7,0.6,27.4,3.4,5.2,4.1,0.34,0.3,3.7,0.5,6.2,0.5,69.5,140.0,1173.0,2208.6,220.3,58.1
F,5.4,0.4,3808.1,142.6,28.9,2.2,0.6,0.1,5.7,0.6,27.4,3.4,5.2,4.1,0.34,0.3,3.7,0.5,6.2,0.5,69.5,140.0,1170.0,2202.9,209.8,55.3
F,5.4,0.4,3808.1,142.6,28.9,2.2,0.6,0.1,5.7,0.6,27.4,3.4,5.2,4.1,0.34,0.3,3.7,0.5,6.2,0.5,69.5,139.0,1171.0,2220.7,211.9,55.9
F,5.4,0.4,3808.1,142.6,28.9,2.2,0.6,0.1,5.7,0.6,27.4,3.4,5.2,4.1,0.34,0.3,3.7,0.5,6.2,0.5,69.5,140.0,1175.0,2212.3,172.1,45.4
F,5.4,0.4,3808.1,142.6,28.9,2.2,0.6,0.1,5.7,0.6,27.4,3.4,5.2,4.1,0.34,0.3,3.7,0.5,6.2,0.5,69.5,139.0,1164.0,2207.4,191.4,50.4
F,5.4,0.4,3808.1,142.6,28.9,2.2,0.6,0.1,5.7,0.6,27.4,3.4,5.2,4.1,0.34,0.3,3.7,0.5,6.2,0.5,69.5,140.0,1172.0,2206.7,163.9,43.2
F,5.4,0.4,3808.1,142.6,28.9,2.2,0.6,0.1,5.7,0.6,27.4,3.4,5.2,4.1,0.34,0.3,3.7,0.5,6.2,0.5,69.5,140.0,1175.0,2212.3,221.7,58.4
F,5.4,0.4,3808.1,142.6,28.9,2.2,0.6,0.1,5.7,0.6,27.4,3.4,5.2,4.1,0.34,0.3,3.7,0.5,6.2,0.5,69.5,139.5,1177.0,2224.0,187.9,49.5
F,5.4,0.4,3808.1,142.6,28.9,2.2,0.6,0.1,5.7,0.6,27.4,3.4,5.2,4.1,0.34,0.3,3.7,0.5,6.2,0.5,69.5,140.0,1169.0,2201.0,216.8,57.1
F,5.4,0.4,3808.1,142.6,28.9,2.2,0.6,0.1,5.7,0.6,27.4,3.4,5.2,4.1,0.34,0.3,3.7,0.5,6.2,0.5,69.5,139.0,1160.0,2199.8,189.2,49.9
F,5.4,0.4,3808.1,142.6,28.9,2.2,0.6,0.1,5.7,0.6,27.4,3.4,5.2,4.1,0.34,0.3,3.7,0.5,6.2,0.5,69.5,139.5,1164.0,2199.5,218.8,57.7
F,5.4,0.4,3808.1,142.6,28.9,2.2,0.6,0.1,5.7,0.6,27.4,3.4,5.2,4.1,0.34,0.3,3.7,0.5,6.2,0.5,69.5,140.0,1167.0,2197.3,152.2,40.1
F,5.4,0.4,3808.1,142.6,28.9,2.2,0.6,0.1,5.7,0.6,27.4,3.4,5.2,4.1,0.34,0.3,3.7,0.5,6.2,0.5,69.5,140.0,1171.0,2204.8,170.0,44.8
F,5.4,0.4,3808.1,142.6,28.9,2.2,0.6,0.1,5.7,0.6,27.4,3.4,5.2,4.1,0.34,0.3,3.7,0.5,6.2,0.5,69.5,140.0,1160.0,2184.1,174.0,45.9
F,5.4,0.4,3808.1,142.6,28.9,2.2,0.6,0.1,5.7,0.6,27.4,3.4,5.2,4.1,0.34,0.3,3.7,0.5,6.2,0.5,69.5,140.0,1159.0,2182.2,209.0,55.1
F,5.4,0.4,3808.1,142.6,28.9,2.2,0.6,0.1,5.7,0.6,27.4,3.4,5.2,4.1,0.34,0.3,3.7,0.5,6.2,0.5,69.5,140.0,1175.0,2212.3,202.3,53.3
F,5.4,0.4,3808.1,142.6,28.9,2.2,0.6,0.1,5.7,0.6,27.4,3.4,5.2,4.1,0.34,0.3,3.7,0.5,6.2,0.5,69.5,140.0,1163.0,2189.7,162.7,42.9
F,5.4,0.4,3808.1,142.6,28.9,2.2,0.6,0.1,5.7,0.6,27.4,3.4,5.2,4.1,0.34,0.3,3.7,0.5,6.2,0.5,69.5,140.0,1171.0,2204.8,172.4,45.4
F,5.4,0.4,3808.1,142.6,28.9,2.2,0.6,0.1,5.7,0.6,27.4,3.4,5.2,4.1,0.34,0.3,3.7,0.5,6.2,0.5,69.5,139.5,1155.0,2182.5,175.0,46.1
F,5.4,0.4,3808.1,142.6,28.9,2.2,0.6,0.1,5.7,0.6,27.4,3.4,5.2,4.1,0.34,0.3,3.7,0.5,6.2,0.5,69.5,140.0,1160.0,2184.1,171.2,45.1
F,5.4,0.4,3808.1,142.6,28.9,2.2,0.6,0.1,5.7,0.6,27.4,3.4,5.2,4.1,0.34,0.3,3.7,0.5,6.2,0.5,69.5,139.0,1165.0,2209.3,208.1,54.8
F,5.4,0.4,3808.1,142.6,28.9,2.2,0.6,0.1,5.7,0.6,27.4,3.4,5.2,4.1,0.34,0.3,3.7,0.5,6.2,0.5,69.5,140.0,1163.0,2189.7,197.7,52.1
F,5.4,0.4,3808.1,142.6,28.9,2.2,0.6,0.1,5.7,0.6,27.4,3.4,5.2,4.1,0.34,0.3,3.7,0.5,6.2,0.5,69.5,140.0,1166.0,2195.4,166.8,44.0
F,5.4,0.4,3808.1,142.6,28.9,2.2,0.6,0.1,5.7,0.6,27.4,3.4,5.2,4.1,0.34,0.3,3.7,0.5,6.2,0.5,69.5,139.5,1155.0,2182.5,193.5,51.0
F,5.4,0.4,3808.1,142.6,28.9,2.2,0.6,0.1,5.7,0.6,27.4,3.4,5.2,4.1,0.34,0.3,3.7,0.5,6.2,0.5,69.5,139.5,1161.0,2193.8,168.4,44.4
F,5.4,0.4,3808.1,142.6,28.9,2.2,0.6,0.1,5.7,0.6,27.4,3.4,5.2,4.1,0.34,0.3,3.7,0.5,6.2,0.5,69.5,140.0,1160.0,2184.1,193.5,51.0
F,5.4,0.4,3808.1,142.6,28.9,2.2,0.6,0.1,5.7,0.6,27.4,3.4,5.2,4.1,0.34,0.3,3.7,0.5,6.2,0.5,69.5,140.0,1175.0,2212.3,204.4,53.9
F,5.4,0.4,3808.1,142.6,28.9,2.2,0.6,0.1,5.7,0.6,27.4,3.4,5.2,4.1,0.34,0.3,3.7,0.5,6.2,0.5,69.5,140.0,1169.0,2201.0,182.2,48.0
F,5.4,0.4,3808.1,142.6,28.9,2.2,0.6,0.1,5.7,0.6,27.4,3.4,5.2,4.1,0.34,0.3,3.7,0.5,6.2,0.5,69.5,140.0,1173.0,2208.6,211.6,55.8
F,5.4,0.4,3808.1,142.6,28.9,2.2,0.6,0.1,5.7,0.6,27.4,3.4,5.2,4.1,0.34,0.3,3.7,0.5,6.2,0.5,69.5,141.0,1169.0,2185.4,176.8,46.6
F,5.4,0.4,3808.1,142.6,28.9,2.2,0.6,0.1,5.7,0.6,27.4,3.4,5.2,4.1,0.34,0.3,3.7,0.5,6.2,0.5,69.5,140.0,1167.0,2197.3,199.5,52.6
F,5.4,0.4,3808.1,142.6,28.9,2.2,0.6,0.1,5.7,0.6,27.4,3.4,5.2,4.1,0.34,0.3,3.7,0.5,6.2,0.5,69.5,140.0,1168.0,2199.2,204.8,54.0
F,5.4,0.4,3808.1,142.6,28.9,2.2,0.6,0.1,5.7,0.6,27.4,3.4,5.2,4.1,0.34,0.3,3.7,0.5,6.2,0.5,69.5,140.0,1167.0,2197.3,181.0,47.7
F,5.4,0.4,3808.1,142.6,28.9,2.2,0.6,0.1,5.7,0.6,27.4,3.4,5.2,4.1,0.34,0.3,3.7,0.5,6.2,0.5,69.5,139.5,1162.0,2195.7,211.3,55.7
F,5.2,0.5,3823.7,121.7,28.6,2.1,0.6,0.0,6.3,0.8,26.0,8.8,6.7,3.7,0.31,0.18,6.5,1.8,3.7,0.9,111.7,215.2,4.6,2193.6,423.3,43.2
F,5.2,0.5,3823.7,121.7,28.6,2.1,0.6,0.0,6.3,0.8,26.0,8.8,6.7,3.7,0.31,0.18,6.5,1.8,3.7,0.9,111.8,216.0,4.6,2184.0,422.7,43.1
F,5.2,0.5,3823.7,121.7,28.6,2.1,0.6,0.0,6.3,0.8,26.0,8.8,6.7,3.7,0.31,0.18,6.5,1.8,3.7,0.9,111.9,211.2,4.5,2184.8,429.3,43.7
F,5.2,0.5,3823.7,121.7,28.6,2.1,0.6,0.0,6.3,0.8,26.0,8.8,6.7,3.7,0.31,0.18,6.5,1.8,3.7,0.9,112.0,211.5,4.6,2191.8,474.9,48.2
F,5.2,0.5,3823.7,121.7,28.6,2.1,0.6,0.0,6.3,0.8,26.0,8.8,6.7,3.7,0.31,0.18,6.5,1.8,3.7,0.9,112.1,211.2,4.5,2167.0,432.9,43.9
F,5.2,0.5,3823.7,121.7,28.6,2.1,0.6,0.0,6.3,0.8,26.0,8.8,6.7,3.7,0.31,0.18,6.5,1.8,3.7,0.9,111.9,213.2,4.6,2176.7,420.5,42.8
F,5.2,0.5,3823.7,121.7,28.6,2.1,0.6,0.0,6.3,0.8,26.0,8.8,6.7,3.7,0.31,0.18,6.5,1.8,3.7,0.9,111.5,216.0,4.6,2173.5,422.6,43.3
F,5.2,0.5,3823.7,121.7,28.6,2.1,0.6,0.0,6.3,0.8,26.0,8.8,6.7,3.7,0.31,0.18,6.5,1.8,3.7,0.9,111.9,219.0,4.6,2120.5,473.0,48.1
F,5.2,0.5,3823.7,121.7,28.6,2.1,0.6,0.0,6.3,0.8,26.0,8.8,6.7,3.7,0.31,0.18,6.5,1.8,3.7,0.9,112.1,211.0,4.5,2180.1,450.5,45.6
F,5.2,0.5,3823.7,121.7,28.6,2.1,0.6,0.0,6.3,0.8,26.0,8.8,6.7,3.7,0.31,0.18,6.5,1.8,3.7,0.9,111.9,213.8,4.6,2187.8,432.4,44.0
F,5.2,0.5,3823.7,121.7,28.6,2.1,0.6,0.0,6.3,0.8,26.0,8.8,6.7,3.7,0.31,0.18,6.5,1.8,3.7,0.9,111.8,212.0,4.5,2178.1,440.3,44.8
F,5.2,0.5,3823.7,121.7,28.6,2.1,0.6,0.0,6.3,0.8,26.0,8.8,6.7,3.7,0.31,0.18,6.5,1.8,3.7,0.9,112.2,207.3,4.5,2195.0,491.0,49.7
F,5.2,0.5,3823.7,121.7,28.6,2.1,0.6,0.0,6.3,0.8,26.0,8.8,6.7,3.7,0.31,0.18,6.5,1.8,3.7,0.9,111.8,215.0,4.6,2189.9,421.7,43.0
F,5.2,0.5,3823.7,121.7,28.6,2.1,0.6,0.0,6.3,0.8,26.0,8.8,6.7,3.7,0.31,0.18,6.5,1.8,3.7,0.9,112.0,215.0,4.6,2176.9,439.8,44.6
F,5.2,0.5,3823.7,121.7,28.6,2.1,0.6,0.0,6.3,0.8,26.0,8.8,6.7,3.7,0.31,0.18,6.5,1.8,3.7,0.9,112.0,211.0,4.6,2196.0,477.0,48.4
F,5.2,0.5,3823.7,121.7,28.6,2.1,0.6,0.0,6.3,0.8,26.0,8.8,6.7,3.7,0.31,0.18,6.5,1.8,3.7,0.9,111.8,213.0,4.6,2212.8,469.1,47.8
F,5.2,0.5,3823.7,121.7,28.6,2.1,0.6,0.0,6.3,0.8,26.0,8.8,6.7,3.7,0.31,0.18,6.5,1.8,3.7,0.9,111.8,216.5,4.7,2188.3,390.0,39.7
F,5.2,0.5,3823.7,121.7,28.6,2.1,0.6,0.0,6.3,0.8,26.0,8.8,6.7,3.7,0.31,0.18,6.5,1.8,3.7,0.9,112.0,214.0,4.6,2168.1,387.5,39.3
F,5.2,0.5,3823.7,121.7,28.6,2.1,0.6,0.0,6.3,0.8,26.0,8.8,6.7,3.7,0.31,0.18,6.5,1.8,3.7,0.9,111.7,218.7,4.7,2172.1,,45.4
F,5.2,0.5,3823.7,121.7,28.6,2.1,0.6,0.0,6.3,0.8,26.0,8.8,6.7,3.7,0.31,0.18,6.5,1.8,3.7,0.9,112.0,216.0,4.6,2175.7,417.3,42.4
F,5.2,0.5,3823.7,121.7,28.6,2.1,0.6,0.0,6.3,0.8,26.0,8.8,6.7,3.7,0.31,0.18,6.5,1.8,3.7,0.9,111.6,216.7,4.7,2213.5,457.4,46.8
F,5.2,0.5,3823.7,121.7,28.6,2.1,0.6,0.0,6.3,0.8,26.0,8.8,6.7,3.7,0.31,0.18,6.5,1.8,3.7,0.9,111.8,219.0,4.6,2161.0,434.1,44.2
F,5.2,0.5,3823.7,121.7,28.6,2.1,0.6,0.0,6.3,0.8,26.0,8.8,6.7,3.7,0.31,0.18,6.5,1.8,3.7,0.9,111.8,215.0,4.6,2165.7,453.5,46.2
F,5.2,0.5,3823.7,121.7,28.6,2.1,0.6,0.0,6.3,0.8,26.0,8.8,6.7,3.7,0.31,0.18,6.5,1.8,3.7,0.9,111.8,213.7,4.6,2184.6,462.6,47.1
F,5.2,0.5,3823.7,121.7,28.6,2.1,0.6,0.0,6.3,0.8,26.0,8.8,6.7,3.7,0.31,0.18,6.5,1.8,3.7,0.9,112.0,212.0,4.6,2183.2,450.1,45.7
F,5.2,0.5,3823.7,121.7,28.6,2.1,0.6,0.0,6.3,0.8,26.0,8.8,6.7,3.7,0.31,0.18,6.5,1.8,3.7,0.9,111.8,217.3,4.6,2170.0,424.7,43.3
F,5.2,0.5,3823.7,121.7,28.6,2.1,0.6,0.0,6.3,0.8,26.0,8.8,6.7,3.7,0.31,0.18,6.5,1.8,3.7,0.9,111.8,215.0,4.6,2195.1,436.3,44.4
F,5.2,0.5,3823.7,121.7,28.6,2.1,0.6,0.0,6.3,0.8,26.0,8.8,6.7,3.7,0.31,0.18,6.5,1.8,3.7,0.9,111.6,217.8,4.6,2174.2,451.4,46.1
F,5.2,0.5,3823.7,121.7,28.6,2.1,0.6,0.0,6.3,0.8,26.0,8.8,6.7,3.7,0.31,0.18,6.5,1.8,3.7,0.9,112.0,213.0,4.6,2183.5,441.5,44.8
F,5.2,0.5,3823.7,121.7,28.6,2.1,0.6,0.0,6.3,0.8,26.0,8.8,6.7,3.7,0.31,0.18,6.5,1.8,3.7,0.9,112.0,216.0,4.6,2157.4,438.6,44.5
F,5.2,0.5,3823.7,121.7,28.6,2.1,0.6,0.0,6.3,0.8,26.0,8.8,6.7,3.7,0.31,0.18,6.5,1.8,3.7,0.9,111.8,218.0,4.6,2135.0,447.0,45.5
F,5.2,0.5,3823.7,121.7,28.6,2.1,0.6,0.0,6.3,0.8,26.0,8.8,6.7,3.7,0.31,0.18,6.5,1.8,3.7,0.9,111.8,211.5,4.6,2218.4,468.7,47.7
F,5.2,0.5,3823.7,121.7,28.6,2.1,0.6,0.0,6.3,0.8,26.0,8.8,6.7,3.7,0.31,0.18,6.5,1.8,3.7,0.9,111.8,215.0,4.6,2192.2,421.1,42.9
F,5.2,0.5,3823.7,121.7,28.6,2.1,0.6,0.0,6.3,0.8,26.0,8.8,6.7,3.7,0.31,0.18,6.5,1.8,3.7,0.9,111.8,217.0,4.8,2238.7,453.3,46.2
F,5.2,0.5,3823.7,121.7,28.6,2.1,0.6,0.0,6.3,0.8,26.0,8.8,6.7,3.7,0.31,0.18,6.5,1.8,3.7,0.9,111.8,214.7,4.6,2179.2,421.0,42.9
F,5.2,0.5,3823.7,121.7,28.6,2.1,0.6,0.0,6.3,0.8,26.0,8.8,6.7,3.7,0.31,0.18,6.5,1.8,3.7,0.9,112.0,215.0,4.5,2136.3,429.1,43.6
F,5.2,0.5,3823.7,121.7,28.6,2.1,0.6,0.0,6.3,0.8,26.0,8.8,6.7,3.7,0.31,0.18,6.5,1.8,3.7,0.9,111.8,214.7,4.6,2180.6,429.9,43.8
F,5.2,0.5,3823.7,121.7,28.6,2.1,0.6,0.0,6.3,0.8,26.0,8.8,6.7,3.7,0.31,0.18,6.5,1.8,3.7,0.9,112.2,217.8,4.6,2156.1,423.6,42.8
F,5.2,0.5,3823.7,121.7,28.6,2.1,0.6,0.0,6.3,0.8,26.0,8.8,6.7,3.7,0.31,0.18,6.5,1.8,3.7,0.9,111.7,217.2,4.7,2186.1,406.5,41.5
F,5.2,0.5,3823.7,121.7,28.6,2.1,0.6,0.0,6.3,0.8,26.0,8.8,6.7,3.7,0.31,0.18,6.5,1.8,3.7,0.9,111.8,210.8,4.6,2201.6,432.5,44.1
F,5.2,0.5,3823.7,121.7,28.6,2.1,0.6,0.0,6.3,0.8,26.0,8.8,6.7,3.7,0.31,0.18,6.5,1.8,3.7,0.9,111.8,221.8,4.5,2084.2,415.7,42.3
F,5.2,0.5,3823.7,121.7,28.6,2.1,0.6,0.0,6.3,0.8,26.0,8.8,6.7,3.7,0.31,0.18,6.5,1.8,3.7,0.9,111.8,213.3,4.5,2166.7,421.2,42.9
F,5.2,0.5,3823.7,121.7,28.6,2.1,0.6,0.0,6.3,0.8,26.0,8.8,6.7,3.7,0.31,0.18,6.5,1.8,3.7,0.9,111.5,215.8,4.6,2176.4,376.7,38.6
F,5.2,0.5,3823.7,121.7,28.6,2.1,0.6,0.0,6.3,0.8,26.0,8.8,6.7,3.7,0.31,0.18,6.5,1.8,3.7,0.9,111.6,217.0,4.6,2171.8,387.8,39.6
F,5.2,0.5,3823.7,121.7,28.6,2.1,0.6,0.0,6.3,0.8,26.0,8.8,6.7,3.7,0.31,0.18,6.5,1.8,3.7,0.9,111.8,212.0,4.5,2157.4,434.2,44.2
F,5.0,0.2,3782.4,135.5,27.9,2.0,0.6,0.0,11.1,5.8,30.6,6.0,11.3,5.7,0.37,0.25,6.9,1.2,3.9,0.7,160.0,310.0,13.5,2172.8,851.2,42.3
F,5.0,0.2,3782.4,135.5,27.9,2.0,0.6,0.0,11.1,5.8,30.6,6.0,11.3,5.7,0.37,0.25,6.9,1.2,3.9,0.7,160.0,315.0,13.5,2135.0,818.5,40.7
F,5.0,0.2,3782.4,135.5,27.9,2.0,0.6,0.0,11.1,5.8,30.6,6.0,11.3,5.7,0.37,0.25,6.9,1.2,3.9,0.7,160.0,312.5,13.7,2178.5,855.7,42.6
F,5.0,0.2,3782.4,135.5,27.9,2.0,0.6,0.0,11.1,5.8,30.6,6.0,11.3,5.7,0.37,0.25,6.9,1.2,3.9,0.7,160.0,312.0,13.5,2151.9,797.5,39.7
F,5.0,0.2,3782.4,135.5,27.9,2.0,0.6,0.0,11.1,5.8,30.6,6.0,11.3,5.7,0.37,0.25,6.9,1.2,3.9,0.7,160.0,316.0,13.6,2137.2,784.5,39.0
F,5.0,0.2,3782.4,135.5,27.9,2.0,0.6,0.0,11.1,5.8,30.6,6.0,11.3,5.7,0.37,0.25,6.9,1.2,3.9,0.7,160.0,315.0,13.5,2130.3,784.3,39.0
F,5.0,0.2,3782.4,135.5,27.9,2.0,0.6,0.0,11.1,5.8,30.6,6.0,11.3,5.7,0.37,0.25,6.9,1.2,3.9,0.7,160.0,315.7,13.6,2135.5,835.5,41.6
F,5.0,0.2,3782.4,135.5,27.9,2.0,0.6,0.0,11.1,5.8,30.6,6.0,11.3,5.7,0.37,0.25,6.9,1.2,3.9,0.7,160.0,311.7,13.5,2161.8,834.6,41.5
F,5.0,0.2,3782.4,135.5,27.9,2.0,0.6,0.0,11.1,5.8,30.6,6.0,11.3,5.7,0.37,0.25,6.9,1.2,3.9,0.7,160.0,313.3,13.5,2138.0,777.1,38.6
F,5.0,0.2,3782.4,135.5,27.9,2.0,0.6,0.0,11.1,5.8,30.6,6.0,11.3,5.7,0.37,0.25,6.9,1.2,3.9,0.7,160.0,314.0,13.5,2134.2,838.4,41.7
F,5.0,0.2,3782.4,135.5,27.9,2.0,0.6,0.0,11.1,5.8,30.6,6.0,11.3,5.7,0.37,0.25,6.9,1.2,3.9,0.7,160.0,311.8,13.6,2162.8,862.6,42.9
F,5.0,0.2,3782.4,135.5,27.9,2.0,0.6,0.0,11.1,5.8,30.6,6.0,11.3,5.7,0.37,0.25,6.9,1.2,3.9,0.7,160.0,315.0,13.4,2119.2,931.4,46.3
F,5.0,0.2,3782.4,135.5,27.9,2.0,0.6,0.0,11.1,5.8,30.6,6.0,11.3,5.7,0.37,0.25,6.9,1.2,3.9,0.7,160.0,309.0,13.5,2180.7,906.4,45.1
F,5.0,0.2,3782.4,135.5,27.9,2.0,0.6,0.0,11.1,5.8,30.6,6.0,11.3,5.7,0.37,0.25,6.9,1.2,3.9,0.7,160.0,311.3,13.4,2133.2,832.0,41.4
F,5.0,0.2,3782.4,135.5,27.9,2.0,0.6,0.0,11.1,5.8,30.6,6.0,11.3,5.7,0.37,0.25,6.9,1.2,3.9,0.7,160.0,317.0,13.7,2154.2,834.1,41.5
F,5.0,0.2,3782.4,135.5,27.9,2.0,0.6,0.0,11.1,5.8,30.6,6.0,11.3,5.7,0.37,0.25,6.9,1.2,3.9,0.7,160.0,309.0,13.4,2156.8,868.0,43.2
F,5.0,0.2,3782.4,135.5,27.9,2.0,0.6,0.0,11.1,5.8,30.6,6.0,11.3,5.7,0.37,0.25,6.9,1.2,3.9,0.7,160.0,311.2,13.5,2160.9,883.4,43.9
F,5.0,0.2,3782.4,135.5,27.9,2.0,0.6,0.0,11.1,5.8,30.6,6.0,11.3,5.7,0.37,0.25,6.9,1.2,3.9,0.7,160.0,308.7,13.4,2163.8,895.5,44.5
F,5.0,0.2,3782.4,135.5,27.9,2.0,0.6,0.0,11.1,5.8,30.6,6.0,11.3,5.7,0.37,0.25,6.9,1.2,3.9,0.7,160.0,303.5,13.1,2154.3,897.5,44.6
F,5.0,0.2,3782.4,135.5,27.9,2.0,0.6,0.0,11.1,5.8,30.6,6.0,11.3,5.7,0.37,0.25,6.9,1.2,3.9,0.7,160.0,306.7,13.5,2192.0,932.1,46.4
F,5.0,0.2,3782.4,135.5,27.9,2.0,0.6,0.0,11.1,5.8,30.6,6.0,11.3,5.7,0.37,0.25,6.9,1.2,3.9,0.7,160.0,316.0,13.5,2118.0,788.5,39.2
F,5.0,0.2,3782.4,135.5,27.9,2.0,0.6,0.0,11.1,5.8,30.6,6.0,11.3,5.7,0.37,0.25,6.9,1.2,3.9,0.7,160.0,310.0,13.3,2126.5,844.6,42.0
F,5.0,0.2,3782.4,135.5,27.9,2.0,0.6,0.0,11.1,5.8,30.6,6.0,11.3,5.7,0.37,0.25,6.9,1.2,3.9,0.7,160.0,312.2,13.3,2124.5,817.0,40.6
F,5.0,0.2,3782.4,135.5,27.9,2.0,0.6,0.0,11.1,5.8,30.6,6.0,11.3,5.7,0.37,0.25,6.9,1.2,3.9,0.7,160.0,310.0,13.5,2160.8,859.7,42.8
F,5.0,0.2,3782.4,135.5,27.9,2.0,0.6,0.0,11.1,5.8,30.6,6.0,11.3,5.7,0.37,0.25,6.9,1.2,3.9,0.7,160.0,312.0,13.3,2124.1,830.3,41.3
F,5.0,0.2,3782.4,135.5,27.9,2.0,0.6,0.0,11.1,5.8,30.6,6.0,11.3,5.7,0.37,0.25,6.9,1.2,3.9,0.7,160.0,314.8,13.4,2120.6,813.2,40.4
F,5.0,0.2,3782.4,135.5,27.9,2.0,0.6,0.0,11.1,5.8,30.6,6.0,11.3,5.7,0.37,0.25,6.9,1.2,3.9,0.7,160.0,302.0,13.3,2188.9,920.6,45.8
F,5.0,0.2,3782.4,135.5,27.9,2.0,0.6,0.0,11.1,5.8,30.6,6.0,11.3,5.7,0.37,0.25,6.9,1.2,3.9,0.7,160.0,311.3,13.3,2129.6,821.6,40.9
F,5.0,0.2,3782.4,135.5,27.9,2.0,0.6,0.0,11.1,5.8,30.6,6.0,11.3,5.7,0.37,0.25,6.9,1.2,3.9,0.7,160.0,310.0,13.6,2177.8,909.8,45.3
F,5.0,0.2,3782.4,135.5,27.9,2.0,0.6,0.0,11.1,5.8,30.6,6.0,11.3,5.7,0.37,0.25,6.9,1.2,3.9,0.7,160.0,316.0,13.5,2119.4,778.6,38.7
F,5.0,0.2,3782.4,135.5,27.9,2.0,0.6,0.0,11.1,5.8,30.6,6.0,11.3,5.7,0.37,0.25,6.9,1.2,3.9,0.7,160.0,314.0,13.5,2132.3,768.4,38.2
F,5.0,0.2,3782.4,135.5,27.9,2.0,0.6,0.0,11.1,5.8,30.6,6.0,11.3,5.7,0.37,0.25,6.9,1.2,3.9,0.7,160.0,307.0,13.5,2179.8,901.6,44.8
F,5.0,0.2,3782.4,135.5,27.9,2.0,0.6,0.0,11.1,5.8,30.6,6.0,11.3,5.7,0.37,0.25,6.9,1.2,3.9,0.7,160.0,309.7,13.2,2124.2,828.3,41.2
F,5.0,0.2,3782.4,135.5,27.9,2.0,0.6,0.0,11.1,5.8,30.6,6.0,11.3,5.7,0.37,0.25,6.9,1.2,3.9,0.7,160.0,303.2,13.4,2200.4,875.4,43.5
F,5.0,0.2,3782.4,135.5,27.9,2.0,0.6,0.0,11.1,5.8,30.6,6.0,11.3,5.7,0.37,0.25,6.9,1.2,3.9,0.7,160.0,315.0,13.6,2141.8,792.4,39.4
F,5.0,0.2,3782.4,135.5,27.9,2.0,0.6,0.0,11.1,5.8,30.6,6.0,11.3,5.7,0.37,0.25,6.9,1.2,3.9,0.7,160.0,310.0,13.5,2162.7,893.6,44.4
F,5.0,0.2,3782.4,135.5,27.9,2.0,0.6,0.0,11.1,5.8,30.6,6.0,11.3,5.7,0.37,0.25,6.9,1.2,3.9,0.7,160.0,313.7,13.4,2120.7,793.3,39.5
F,5.0,0.2,3782.4,135.5,27.9,2.0,0.6,0.0,11.1,5.8,30.6,6.0,11.3,5.7,0.37,0.25,6.9,1.2,3.9,0.7,160.0,315.8,13.5,2120.3,815.2,40.5
F,5.0,0.2,3782.4,135.5,27.9,2.0,0.6,0.0,11.1,5.8,30.6,6.0,11.3,5.7,0.37,0.25,6.9,1.2,3.9,0.7,160.0,312.0,13.3,2123.7,816.0,40.6
F,5.0,0.2,3782.4,135.5,27.9,2.0,0.6,0.0,11.1,5.8,30.6,6.0,11.3,5.7,0.37,0.25,6.9,1.2,3.9,0.7,160.0,315.0,13.9,2195.2,880.3,43.8
F,5.0,0.2,3782.4,135.5,27.9,2.0,0.6,0.0,11.1,5.8,30.6,6.0,11.3,5.7,0.37,0.25,6.9,1.2,3.9,0.7,160.0,310.8,13.5,2166.6,821.9,40.9
F,5.0,0.2,3782.4,135.5,27.9,2.0,0.6,0.0,11.1,5.8,30.6,6.0,11.3,5.7,0.37,0.25,6.9,1.2,3.9,0.7,160.0,308.0,13.4,2169.0,855.7,42.6
F,5.0,0.2,3782.4,135.5,27.9,2.0,0.6,0.0,11.1,5.8,30.6,6.0,11.3,5.7,0.37,0.25,6.9,1.2,3.9,0.7,160.0,312.0,13.6,2174.8,891.0,44.3
F,5.0,0.2,3782.4,135.5,27.9,2.0,0.6,0.0,11.1,5.8,30.6,6.0,11.3,5.7,0.37,0.25,6.9,1.2,3.9,0.7,160.0,306.5,13.6,2206.7,777.1,38.6
F,5.0,0.2,3782.4,135.5,27.9,2.0,0.6,0.0,11.1,5.8,30.6,6.0,11.3,5.7,0.37,0.25,6.9,1.2,3.9,0.7,160.0,309.0,13.5,2171.0,780.1,38.8
F,5.0,0.2,3782.4,135.5,27.9,2.0,0.6,0.0,11.1,5.8,30.6,6.0,11.3,5.7,0.37,0.25,6.9,1.2,3.9,0.7,160.0,310.0,13.6,2178.9,769.7,38.3
F,5.0,0.2,3782.4,135.5,27.9,2.0,0.6,0.0,11.1,5.8,30.6,6.0,11.3,5.7,0.37,0.25,6.9,1.2,3.9,0.7,160.0,309.0,13.5,2180.2,944.6,47.0
M,3.4,0.3,4343.9,211.2,42.0,4.3,2.0,0.4,9.7,2.5,9.0,7.5,2.7,0.7,0.28,0.21,3.1,0.5,1.6,0.2,39.0,81.0,234.0,2418.3,54.8,45.9
M,3.4,0.3,4343.9,211.2,42.0,4.3,2.0,0.4,9.7,2.5,9.0,7.5,2.7,0.7,0.28,0.21,3.1,0.5,1.6,0.2,39.0,81.0,232.0,2397.6,58.4,48.9
M,3.4,0.3,4343.9,211.2,42.0,4.3,2.0,0.4,9.7,2.5,9.0,7.5,2.7,0.7,0.28,0.21,3.1,0.5,1.6,0.2,39.0,81.0,235.0,2428.6,58.0,48.5
M,3.4,0.3,4343.9,211.2,42.0,4.3,2.0,0.4,9.7,2.5,9.0,7.5,2.7,0.7,0.28,0.21,3.1,0.5,1.6,0.2,39.0,80.5,233.0,2422.9,67.0,56.1
M,3.4,0.3,4343.9,211.2,42.0,4.3,2.0,0.4,9.7,2.5,9.0,7.5,2.7,0.7,0.28,0.21,3.1,0.5,1.6,0.2,39.0,80.5,231.0,2402.1,66.3,55.5
M,3.4,0.3,4343.9,211.2,42.0,4.3,2.0,0.4,9.7,2.5,9.0,7.5,2.7,0.7,0.28,0.21,3.1,0.5,1.6,0.2,39.0,81.0,233.0,2408.0,56.8,47.6
M,3.4,0.3,4343.9,211.2,42.0,4.3,2.0,0.4,9.7,2.5,9.0,7.5,2.7,0.7,0.28,0.21,3.1,0.5,1.6,0.2,39.0,81.0,235.0,2428.6,67.2,56.3
M,3.4,0.3,4343.9,211.2,42.0,4.3,2.0,0.4,9.7,2.5,9.0,7.5,2.7,0.7,0.28,0.21,3.1,0.5,1.6,0.2,39.0,80.5,231.0,2402.1,59.9,50.2
M,3.4,0.3,4343.9,211.2,42.0,4.3,2.0,0.4,9.7,2.5,9.0,7.5,2.7,0.7,0.28,0.21,3.1,0.5,1.6,0.2,39.0,81.0,233.0,2408.0,51.0,42.7
M,3.4,0.3,4343.9,211.2,42.0,4.3,2.0,0.4,9.7,2.5,9.0,7.5,2.7,0.7,0.28,0.21,3.1,0.5,1.6,0.2,39.0,81.0,237.0,2449.3,68.5,57.3
M,3.4,0.3,4343.9,211.2,42.0,4.3,2.0,0.4,9.7,2.5,9.0,7.5,2.7,0.7,0.28,0.21,3.1,0.5,1.6,0.2,39.0,80.0,231.0,2417.1,62.5,52.3
M,3.4,0.3,4343.9,211.2,42.0,4.3,2.0,0.4,9.7,2.5,9.0,7.5,2.7,0.7,0.28,0.21,3.1,0.5,1.6,0.2,39.0,80.5,233.0,2422.9,62.4,52.3
M,3.4,0.3,4343.9,211.2,42.0,4.3,2.0,0.4,9.7,2.5,9.0,7.5,2.7,0.7,0.28,0.21,3.1,0.5,1.6,0.2,39.0,80.0,232.0,2427.6,72.9,61.1
M,3.4,0.3,4343.9,211.2,42.0,4.3,2.0,0.4,9.7,2.5,9.0,7.5,2.7,0.7,0.28,0.21,3.1,0.5,1.6,0.2,39.0,80.5,232.0,2412.5,60.7,50.8
M,3.4,0.3,4343.9,211.2,42.0,4.3,2.0,0.4,9.7,2.5,9.0,7.5,2.7,0.7,0.28,0.21,3.1,0.5,1.6,0.2,39.0,80.0,231.0,2417.1,70.9,59.4
M,3.4,0.3,4343.9,211.2,42.0,4.3,2.0,0.4,9.7,2.5,9.0,7.5,2.7,0.7,0.28,0.21,3.1,0.5,1.6,0.2,39.0,81.0,231.0,2387.3,63.5,53.2
M,3.4,0.3,4343.9,211.2,42.0,4.3,2.0,0.4,9.7,2.5,9.0,7.5,2.7,0.7,0.28,0.21,3.1,0.5,1.6,0.2,39.0,81.5,236.0,2424.0,61.1,51.2
M,3.4,0.3,4343.9,211.2,42.0,4.3,2.0,0.4,9.7,2.5,9.0,7.5,2.7,0.7,0.28,0.21,3.1,0.5,1.6,0.2,39.0,81.5,237.0,2434.3,54.9,46.0
M,3.4,0.3,4343.9,211.2,42.0,4.3,2.0,0.4,9.7,2.5,9.0,7.5,2.7,0.7,0.28,0.21,3.1,0.5,1.6,0.2,39.0,82.0,236.0,2409.2,60.9,51.0
M,3.4,0.3,4343.9,211.2,42.0,4.3,2.0,0.4,9.7,2.5,9.0,7.5,2.7,0.7,0.28,0.21,3.1,0.5,1.6,0.2,39.0,82.0,236.0,2409.2,50.4,42.2
M,3.4,0.3,4343.9,211.2,42.0,4.3,2.0,0.4,9.7,2.5,9.0,7.5,2.7,0.7,0.28,0.21,3.1,0.5,1.6,0.2,39.0,82.0,237.0,2419.4,53.8,45.0
M,3.4,0.3,4343.9,211.2,42.0,4.3,2.0,0.4,9.7,2.5,9.0,7.5,2.7,0.7,0.28,0.21,3.1,0.5,1.6,0.2,39.0,82.0,236.0,2409.2,60.5,50.7
M,3.4,0.3,4343.9,211.2,42.0,4.3,2.0,0.4,9.7,2.5,9.0,7.5,2.7,0.7,0.28,0.21,3.1,0.5,1.6,0.2,39.0,82.0,235.0,2399.0,51.8,43.4
M,3.4,0.3,4343.9,211.2,42.0,4.3,2.0,0.4,9.7,2.5,9.0,7.5,2.7,0.7,0.28,0.21,3.1,0.5,1.6,0.2,39.0,80.5,236.0,2454.1,73.0,61.1
M,3.4,0.3,4343.9,211.2,42.0,4.3,2.0,0.4,9.7,2.5,9.0,7.5,2.7,0.7,0.28,0.21,3.1,0.5,1.6,0.2,39.0,80.5,232.0,2412.5,71.6,59.9
M,3.4,0.3,4343.9,211.2,42.0,4.3,2.0,0.4,9.7,2.5,9.0,7.5,2.7,0.7,0.28,0.21,3.1,0.5,1.6,0.2,39.0,80.5,232.0,2412.5,68.6,57.4
M,3.4,0.3,4343.9,211.2,42.0,4.3,2.0,0.4,9.7,2.5,9.0,7.5,2.7,0.7,0.28,0.21,3.1,0.5,1.6,0.2,39.0,80.5,233.0,2422.9,60.8,50.9
M,3.4,0.3,4343.9,211.2,42.0,4.3,2.0,0.4,9.7,2.5,9.0,7.5,2.7,0.7,0.28,0.21,3.1,0.5,1.6,0.2,39.0,80.5,236.0,2454.1,67.3,56.4
M,3.4,0.3,4343.9,211.2,42.0,4.3,2.0,0.4,9.7,2.5,9.0,7.5,2.7,0.7,0.28,0.21,3.1,0.5,1.6,0.2,39.0,81.0,233.0,2408.0,54.5,45.6
M,3.4,0.3,4343.9,211.2,42.0,4.3,2.0,0.4,9.7,2.5,9.0,7.5,2.7,0.7,0.28,0.21,3.1,0.5,1.6,0.2,39.0,82.0,236.0,2409.2,63.2,52.9
M,3.4,0.3,4343.9,211.2,42.0,4.3,2.0,0.4,9.7,2.5,9.0,7.5,2.7,0.7,0.28,0.21,3.1,0.5,1.6,0.2,39.0,82.0,236.0,2409.2,54.5,45.6
M,3.4,0.3,4343.9,211.2,42.0,4.3,2.0,0.4,9.7,2.5,9.0,7.5,2.7,0.7,0.28,0.21,3.1,0.5,1.6,0.2,39.0,82.0,235.0,2399.0,59.8,50.1
M,3.4,0.3,4343.9,211.2,42.0,4.3,2.0,0.4,9.7,2.5,9.0,7.5,2.7,0.7,0.28,0.21,3.1,0.5,1.6,0.2,39.0,80.5,228.0,2370.9,52.1,43.6
M,3.4,0.3,4343.9,211.2,42.0,4.3,2.0,0.4,9.7,2.5,9.0,7.5,2.7,0.7,0.28,0.21,3.1,0.5,1.6,0.2,39.0,82.0,235.0,2399.0,50.2,42.0
M,3.4,0.3,4343.9,211.2,42.0,4.3,2.0,0.4,9.7,2.5,9.0,7.5,2.7,0.7,0.28,0.21,3.1,0.5,1.6,0.2,39.0,81.5,236.0,2424.0,49.9,41.8
M,3.4,0.3,4343.9,211.2,42.0,4.3,2.0,0.4,9.7,2.5,9.0,7.5,2.7,0.7,0.28,0.21,3.1,0.5,1.6,0.2,39.0,82.0,235.0,2399.0,51.5,43.1
M,3.4,0.3,4343.9,211.2,42.0,4.3,2.0,0.4,9.7,2.5,9.0,7.5,2.7,0.7,0.28,0.21,3.1,0.5,1.6,0.2,39.0,82.0,237.0,2419.4,52.5,44.0
M,3.4,0.3,4343.9,211.2,42.0,4.3,2.0,0.4,9.7,2.5,9.0,7.5,2.7,0.7,0.28,0.21,3.1,0.5,1.6,0.2,39.0,81.5,235.0,2413.7,69.3,58.0
M,3.4,0.3,4343.9,211.2,42.0,4.3,2.0,0.4,9.7,2.5,9.0,7.5,2.7,0.7,0.28,0.21,3.1,0.5,1.6,0.2,39.0,81.0,235.0,2428.6,50.0,41.9
M,3.4,0.3,4343.9,211.2,42.0,4.3,2.0,0.4,9.7,2.5,9.0,7.5,2.7,0.7,0.28,0.21,3.1,0.5,1.6,0.2,39.0,81.5,234.0,2403.5,50.1,41.9
M,3.4,0.3,4343.9,211.2,42.0,4.3,2.0,0.4,9.7,2.5,9.0,7.5,2.7,0.7,0.28,0.21,3.1,0.5,1.6,0.2,39.0,80.5,233.0,2422.9,49.6,41.5
M,3.4,0.3,4343.9,211.2,42.0,4.3,2.0,0.4,9.7,2.5,9.0,7.5,2.7,0.7,0.28,0.21,3.1,0.5,1.6,0.2,39.0,81.5,234.0,2403.5,49.4,41.4
M,3.4,0.3,4343.9,211.2,42.0,4.3,2.0,0.4,9.7,2.5,9.0,7.5,2.7,0.7,0.28,0.21,3.1,0.5,1.6,0.2,39.0,81.5,238.0,2444.6,44.4,37.2
M,3.4,0.3,4343.9,211.2,42.0,4.3,2.0,0.4,9.7,2.5,9.0,7.5,2.7,0.7,0.28,0.21,3.1,0.5,1.6,0.2,39.0,81.0,233.0,2408.0,45.6,38.2
M,3.4,0.3,4337.0,134.4,40.9,2.6,2.0,0.1,14.0,7.0,9.5,6.8,3.3,0.6,0.29,0.2,4.5,0.9,1.9,0.6,69.5,140.0,1254.0,2361.1,189.0,49.8
M,3.4,0.3,4337.0,134.4,40.9,2.6,2.0,0.1,14.0,7.0,9.5,6.8,3.3,0.6,0.29,0.2,4.5,0.9,1.9,0.6,69.5,140.0,1270.0,2391.2,189.6,50.0
M,3.4,0.3,4337.0,134.4,40.9,2.6,2.0,0.1,14.0,7.0,9.5,6.8,3.3,0.6,0.29,0.2,4.5,0.9,1.9,0.6,69.5,140.0,1278.0,2406.3,163.9,43.2
M,3.4,0.3,4337.0,134.4,40.9,2.6,2.0,0.1,14.0,7.0,9.5,6.8,3.3,0.6,0.29,0.2,4.5,0.9,1.9,0.6,69.5,140.0,1272.0,2395.0,161.0,42.4
M,3.4,0.3,4337.0,134.4,40.9,2.6,2.0,0.1,14.0,7.0,9.5,6.8,3.3,0.6,0.29,0.2,4.5,0.9,1.9,0.6,69.5,140.0,1272.0,2395.0,180.3,47.5
M,3.4,0.3,4337.0,134.4,40.9,2.6,2.0,0.1,14.0,7.0,9.5,6.8,3.3,0.6,0.29,0.2,4.5,0.9,1.9,0.6,69.5,140.0,1275.0,2400.6,170.6,45.0
M,3.4,0.3,4337.0,134.4,40.9,2.6,2.0,0.1,14.0,7.0,9.5,6.8,3.3,0.6,0.29,0.2,4.5,0.9,1.9,0.6,69.5,140.0,1280.0,2410.0,179.4,47.3
M,3.4,0.3,4337.0,134.4,40.9,2.6,2.0,0.1,14.0,7.0,9.5,6.8,3.3,0.6,0.29,0.2,4.5,0.9,1.9,0.6,69.5,140.0,1269.0,2389.3,165.5,43.6
M,3.4,0.3,4337.0,134.4,40.9,2.6,2.0,0.1,14.0,7.0,9.5,6.8,3.3,0.6,0.29,0.2,4.5,0.9,1.9,0.6,69.5,140.0,1272.0,2395.0,198.1,52.2
M,3.4,0.3,4337.0,134.4,40.9,2.6,2.0,0.1,14.0,7.0,9.5,6.8,3.3,0.6,0.29,0.2,4.5,0.9,1.9,0.6,69.5,140.0,1270.0,2391.2,170.6,45.0
M,3.4,0.3,4337.0,134.4,40.9,2.6,2.0,0.1,14.0,7.0,9.5,6.8,3.3,0.6,0.29,0.2,4.5,0.9,1.9,0.6,69.5,139.5,1279.0,2416.8,187.4,49.4
M,3.4,0.3,4337.0,134.4,40.9,2.6,2.0,0.1,14.0,7.0,9.5,6.8,3.3,0.6,0.29,0.2,4.5,0.9,1.9,0.6,69.5,140.0,1284.0,2417.6,185.4,48.9
M,3.4,0.3,4337.0,134.4,40.9,2.6,2.0,0.1,14.0,7.0,9.5,6.8,3.3,0.6,0.29,0.2,4.5,0.9,1.9,0.6,69.5,140.0,1275.0,2400.6,187.5,49.4
M,3.4,0.3,4337.0,134.4,40.9,2.6,2.0,0.1,14.0,7.0,9.5,6.8,3.3,0.6,0.29,0.2,4.5,0.9,1.9,0.6,69.5,140.0,1266.0,2383.7,189.1,49.8
M,3.4,0.3,4337.0,134.4,40.9,2.6,2.0,0.1,14.0,7.0,9.5,6.8,3.3,0.6,0.29,0.2,4.5,0.9,1.9,0.6,69.5,140.0,1278.0,2406.3,138.7,36.5
M,3.4,0.3,4337.0,134.4,40.9,2.6,2.0,0.1,14.0,7.0,9.5,6.8,3.3,0.6,0.29,0.2,4.5,0.9,1.9,0.6,69.5,139.0,1271.0,2410.3,142.6,37.6
M,3.4,0.3,4337.0,134.4,40.9,2.6,2.0,0.1,14.0,7.0,9.5,6.8,3.3,0.6,0.29,0.2,4.5,0.9,1.9,0.6,69.5,139.5,1268.0,2396.0,142.2,37.5
M,3.4,0.3,4337.0,134.4,40.9,2.6,2.0,0.1,14.0,7.0,9.5,6.8,3.3,0.6,0.29,0.2,4.5,0.9,1.9,0.6,69.5,140.0,1273.0,2396.9,141.1,37.2
M,3.4,0.3,4337.0,134.4,40.9,2.6,2.0,0.1,14.0,7.0,9.5,6.8,3.3,0.6,0.29,0.2,4.5,0.9,1.9,0.6,69.5,142.0,1290.0,2394.6,191.9,50.6
M,3.4,0.3,4337.0,134.4,40.9,2.6,2.0,0.1,14.0,7.0,9.5,6.8,3.3,0.6,0.29,0.2,4.5,0.9,1.9,0.6,69.5,142.0,1292.0,2398.4,182.4,48.1
M,3.4,0.3,4337.0,134.4,40.9,2.6,2.0,0.1,14.0,7.0,9.5,6.8,3.3,0.6,0.29,0.2,4.5,0.9,1.9,0.6,69.5,142.0,1291.0,2396.5,199.5,52.6
M,3.4,0.3,4337.0,134.4,40.9,2.6,2.0,0.1,14.0,7.0,9.5,6.8,3.3,0.6,0.29,0.2,4.5,0.9,1.9,0.6,69.5,134.0,1213.0,2386.1,181.8,47.9
M,3.4,0.3,4337.0,134.4,40.9,2.6,2.0,0.1,14.0,7.0,9.5,6.8,3.3,0.6,0.29,0.2,4.5,0.9,1.9,0.6,69.5,142.0,1277.0,2370.5,179.3,47.3
M,3.4,0.3,4337.0,134.4,40.9,2.6,2.0,0.1,14.0,7.0,9.5,6.8,3.3,0.6,0.29,0.2,4.5,0.9,1.9,0.6,69.5,142.0,1283.0,2381.7,187.2,49.3
M,3.4,0.3,4337.0,134.4,40.9,2.6,2.0,0.1,14.0,7.0,9.5,6.8,3.3,0.6,0.29,0.2,4.5,0.9,1.9,0.6,69.5,142.0,1302.0,2416.9,189.8,50.0
M,3.4,0.3,4337.0,134.4,40.9,2.6,2.0,0.1,14.0,7.0,9.5,6.8,3.3,0.6,0.29,0.2,4.5,0.9,1.9,0.6,69.5,142.0,1291.0,2396.5,175.8,46.3
M,3.4,0.3,4337.0,134.4,40.9,2.6,2.0,0.1,14.0,7.0,9.5,6.8,3.3,0.6,0.29,0.2,4.5,0.9,1.9,0.6,69.5,142.0,1288.0,2390.9,177.6,46.8
M,3.4,0.3,4337.0,134.4,40.9,2.6,2.0,0.1,14.0,7.0,9.5,6.8,3.3,0.6,0.29,0.2,4.5,0.9,1.9,0.6,69.5,142.0,1287.0,2389.1,175.8,46.3
M,3.4,0.3,4337.0,134.4,40.9,2.6,2.0,0.1,14.0,7.0,9.5,6.8,3.3,0.6,0.29,0.2,4.5,0.9,1.9,0.6,69.5,142.0,1294.0,2402.1,171.8,45.3
M,3.4,0.3,4337.0,134.4,40.9,2.6,2.0,0.1,14.0,7.0,9.5,6.8,3.3,0.6,0.29,0.2,4.5,0.9,1.9,0.6,69.5,142.0,1291.0,2396.5,169.2,44.6
M,3.4,0.3,4337.0,134.4,40.9,2.6,2.0,0.1,14.0,7.0,9.5,6.8,3.3,0.6,0.29,0.2,4.5,0.9,1.9,0.6,69.5,142.0,1297.0,2407.6,169.8,44.7
M,3.4,0.3,4337.0,134.4,40.9,2.6,2.0,0.1,14.0,7.0,9.5,6.8,3.3,0.6,0.29,0.2,4.5,0.9,1.9,0.6,69.5,142.0,1289.0,2392.8,180.4,47.6
M,3.4,0.3,4337.0,134.4,40.9,2.6,2.0,0.1,14.0,7.0,9.5,6.8,3.3,0.6,0.29,0.2,4.5,0.9,1.9,0.6,69.5,142.0,1296.0,2405.8,161.4,42.6
M,3.4,0.3,4337.0,134.4,40.9,2.6,2.0,0.1,14.0,7.0,9.5,6.8,3.3,0.6,0.29,0.2,4.5,0.9,1.9,0.6,69.5,131.0,1189.0,2392.5,180.2,47.5
M,3.4,0.3,4337.0,134.4,40.9,2.6,2.0,0.1,14.0,7.0,9.5,6.8,3.3,0.6,0.29,0.2,4.5,0.9,1.9,0.6,69.5,132.0,1200.0,2396.3,174.1,45.9
M,3.4,0.3,4337.0,134.4,40.9,2.6,2.0,0.1,14.0,7.0,9.5,6.8,3.3,0.6,0.29,0.2,4.5,0.9,1.9,0.6,69.5,142.0,1296.0,2405.8,166.2,43.8
M,3.4,0.3,4337.0,134.4,40.9,2.6,2.0,0.1,14.0,7.0,9.5,6.8,3.3,0.6,0.29,0.2,4.5,0.9,1.9,0.6,69.5,142.0,1287.0,2389.1,181.5,47.9
M,3.4,0.3,4337.0,134.4,40.9,2.6,2.0,0.1,14.0,7.0,9.5,6.8,3.3,0.6,0.29,0.2,4.5,0.9,1.9,0.6,69.5,142.0,1290.0,2394.6,170.1,44.8
M,3.4,0.3,4337.0,134.4,40.9,2.6,2.0,0.1,14.0,7.0,9.5,6.8,3.3,0.6,0.29,0.2,4.5,0.9,1.9,0.6,69.5,142.0,1301.0,2415.1,153.6,40.5
M,3.4,0.3,4337.0,134.4,40.9,2.6,2.0,0.1,14.0,7.0,9.5,6.8,3.3,0.6,0.29,0.2,4.5,0.9,1.9,0.6,69.5,142.0,1298.0,2409.5,157.3,41.5
M,3.4,0.3,4337.0,134.4,40.9,2.6,2.0,0.1,14.0,7.0,9.5,6.8,3.3,0.6,0.29,0.2,4.5,0.9,1.9,0.6,69.5,142.0,1291.0,2396.5,146.9,38.7
M,3.4,0.3,4337.0,134.4,40.9,2.6,2.0,0.1,14.0,7.0,9.5,6.8,3.3,0.6,0.29,0.2,4.5,0.9,1.9,0.6,69.5,142.0,1288.0,2390.9,142.6,37.6
M,3.4,0.3,4337.0,134.4,40.9,2.6,2.0,0.1,14.0,7.0,9.5,6.8,3.3,0.6,0.29,0.2,4.5,0.9,1.9,0.6,69.5,142.0,1288.0,2390.9,141.1,37.2
M,3.4,0.3,4337.0,134.4,40.9,2.6,2.0,0.1,14.0,7.0,9.5,6.8,3.3,0.6,0.29,0.2,4.5,0.9,1.9,0.6,69.5,140.0,1271.0,2393.1,138.1,36.4
M,3.4,0.3,4337.0,134.4,40.9,2.6,2.0,0.1,14.0,7.0,9.5,6.8,3.3,0.6,0.29,0.2,4.5,0.9,1.9,0.6,69.5,139.0,1271.0,2410.3,152.4,40.2
M,3.0,0.1,4268.6,225.7,39.5,4.4,2.3,0.3,15.1,3.3,13.3,3.3,6.1,2.1,0.34,0.22,6.7,1.2,1.9,0.5,112.2,221.5,5.2,2379.4,421.0,42.6
M,3.0,0.1,4268.6,225.7,39.5,4.4,2.3,0.3,15.1,3.3,13.3,3.3,6.1,2.1,0.34,0.22,6.7,1.2,1.9,0.5,111.8,221.5,5.2,2397.4,413.1,42.1
M,3.0,0.1,4268.6,225.7,39.5,4.4,2.3,0.3,15.1,3.3,13.3,3.3,6.1,2.1,0.34,0.22,6.7,1.2,1.9,0.5,111.9,223.7,5.3,2392.8,443.2,45.1
M,3.0,0.1,4268.6,225.7,39.5,4.4,2.3,0.3,15.1,3.3,13.3,3.3,6.1,2.1,0.34,0.22,6.7,1.2,1.9,0.5,112.6,218.7,5.1,2353.3,417.6,41.9
M,3.0,0.1,4268.6,225.7,39.5,4.4,2.3,0.3,15.1,3.3,13.3,3.3,6.1,2.1,0.34,0.22,6.7,1.2,1.9,0.5,112.4,222.0,5.2,2371.1,419.9,42.3
M,3.0,0.1,4268.6,225.7,39.5,4.4,2.3,0.3,15.1,3.3,13.3,3.3,6.1,2.1,0.34,0.22,6.7,1.2,1.9,0.5,111.4,223.5,5.3,2410.5,419.4,43.0
M,3.0,0.1,4268.6,225.7,39.5,4.4,2.3,0.3,15.1,3.3,13.3,3.3,6.1,2.1,0.34,0.22,6.7,1.2,1.9,0.5,112.0,218.7,5.1,2384.6,407.5,41.4
M,3.0,0.1,4268.6,225.7,39.5,4.4,2.3,0.3,15.1,3.3,13.3,3.3,6.1,2.1,0.34,0.22,6.7,1.2,1.9,0.5,112.3,219.7,5.1,2366.2,428.5,43.3
M,3.0,0.1,4268.6,225.7,39.5,4.4,2.3,0.3,15.1,3.3,13.3,3.3,6.1,2.1,0.34,0.22,6.7,1.2,1.9,0.5,112.0,223.0,5.3,2395.5,439.9,44.7
M,3.0,0.1,4268.6,225.7,39.5,4.4,2.3,0.3,15.1,3.3,13.3,3.3,6.1,2.1,0.34,0.22,6.7,1.2,1.9,0.5,112.3,219.5,5.1,2368.3,436.5,44.1
M,3.0,0.1,4268.6,225.7,39.5,4.4,2.3,0.3,15.1,3.3,13.3,3.3,6.1,2.1,0.34,0.22,6.7,1.2,1.9,0.5,111.7,218.3,5.1,2373.8,401.2,40.9
M,3.0,0.1,4268.6,225.7,39.5,4.4,2.3,0.3,15.1,3.3,13.3,3.3,6.1,2.1,0.34,0.22,6.7,1.2,1.9,0.5,111.8,221.0,5.2,2379.8,401.8,40.9
M,3.0,0.1,4268.6,225.7,39.5,4.4,2.3,0.3,15.1,3.3,13.3,3.3,6.1,2.1,0.34,0.22,6.7,1.2,1.9,0.5,111.8,220.3,5.1,2379.5,417.1,42.5
M,3.0,0.1,4268.6,225.7,39.5,4.4,2.3,0.3,15.1,3.3,13.3,3.3,6.1,2.1,0.34,0.22,6.7,1.2,1.9,0.5,112.1,218.8,5.1,2358.4,392.9,39.8
M,3.0,0.1,4268.6,225.7,39.5,4.4,2.3,0.3,15.1,3.3,13.3,3.3,6.1,2.1,0.34,0.22,6.7,1.2,1.9,0.5,112.0,216.8,5.0,2362.0,389.3,39.5
M,3.0,0.1,4268.6,225.7,39.5,4.4,2.3,0.3,15.1,3.3,13.3,3.3,6.1,2.1,0.34,0.22,6.7,1.2,1.9,0.5,111.9,221.7,5.1,2351.5,393.3,40.0
M,3.0,0.1,4268.6,225.7,39.5,4.4,2.3,0.3,15.1,3.3,13.3,3.3,6.1,2.1,0.34,0.22,6.7,1.2,1.9,0.5,111.5,219.2,5.2,2411.3,445.0,45.6
M,3.0,0.1,4268.6,225.7,39.5,4.4,2.3,0.3,15.1,3.3,13.3,3.3,6.1,2.1,0.34,0.22,6.7,1.2,1.9,0.5,111.8,218.0,5.1,2378.9,384.4,39.2
M,3.0,0.1,4268.6,225.7,39.5,4.4,2.3,0.3,15.1,3.3,13.3,3.3,6.1,2.1,0.34,0.22,6.7,1.2,1.9,0.5,111.7,219.7,5.1,2387.5,408.6,41.7
M,3.0,0.1,4268.6,225.7,39.5,4.4,2.3,0.3,15.1,3.3,13.3,3.3,6.1,2.1,0.34,0.22,6.7,1.2,1.9,0.5,111.4,220.0,5.2,2412.5,373.7,38.3
M,3.0,0.1,4268.6,225.7,39.5,4.4,2.3,0.3,15.1,3.3,13.3,3.3,6.1,2.1,0.34,0.22,6.7,1.2,1.9,0.5,112.3,220.0,5.2,2364.3,416.6,42.1
M,3.0,0.1,4268.6,225.7,39.5,4.4,2.3,0.3,15.1,3.3,13.3,3.3,6.1,2.1,0.34,0.22,6.7,1.2,1.9,0.5,111.8,218.7,5.1,2390.8,418.7,42.6
M,3.0,0.1,4268.6,225.7,39.5,4.4,2.3,0.3,15.1,3.3,13.3,3.3,6.1,2.1,0.34,0.22,6.7,1.2,1.9,0.5,111.7,222.7,5.2,2396.1,424.2,43.3
M,3.0,0.1,4268.6,225.7,39.5,4.4,2.3,0.3,15.1,3.3,13.3,3.3,6.1,2.1,0.34,0.22,6.7,1.2,1.9,0.5,111.7,218.0,5.1,2401.4,440.6,45.0
M,3.0,0.1,4268.6,225.7,39.5,4.4,2.3,0.3,15.1,3.3,13.3,3.3,6.1,2.1,0.34,0.22,6.7,1.2,1.9,0.5,111.7,219.0,5.1,2379.3,431.2,44.0
M,3.0,0.1,4268.6,225.7,39.5,4.4,2.3,0.3,15.1,3.3,13.3,3.3,6.1,2.1,0.34,0.22,6.7,1.2,1.9,0.5,111.5,221.5,5.2,2414.0,401.3,41.1
M,3.0,0.1,4268.6,225.7,39.5,4.4,2.3,0.3,15.1,3.3,13.3,3.3,6.1,2.1,0.34,0.22,6.7,1.2,1.9,0.5,111.8,222.3,5.2,2403.9,428.7,43.7
M,3.0,0.1,4268.6,225.7,39.5,4.4,2.3,0.3,15.1,3.3,13.3,3.3,6.1,2.1,0.34,0.22,6.7,1.2,1.9,0.5,111.9,223.0,5.2,2393.4,409.4,41.6
M,3.0,0.1,4268.6,225.7,39.5,4.4,2.3,0.3,15.1,3.3,13.3,3.3,6.1,2.1,0.34,0.22,6.7,1.2,1.9,0.5,111.9,221.3,5.2,2390.7,425.3,43.3
M,3.0,0.1,4268.6,225.7,39.5,4.4,2.3,0.3,15.1,3.3,13.3,3.3,6.1,2.1,0.34,0.22,6.7,1.2,1.9,0.5,111.6,221.0,5.2,2400.8,407.6,41.7
M,3.0,0.1,4268.6,225.7,39.5,4.4,2.3,0.3,15.1,3.3,13.3,3.3,6.1,2.1,0.34,0.22,6.7,1.2,1.9,0.5,111.5,221.0,5.2,2407.9,392.2,40.2
M,3.0,0.1,4268.6,225.7,39.5,4.4,2.3,0.3,15.1,3.3,13.3,3.3,6.1,2.1,0.34,0.22,6.7,1.2,1.9,0.5,112.2,221.8,5.2,2348.4,376.2,38.1
M,3.0,0.1,4268.6,225.7,39.5,4.4,2.3,0.3,15.1,3.3,13.3,3.3,6.1,2.1,0.34,0.22,6.7,1.2,1.9,0.5,111.8,218.0,5.1,2376.1,421.6,42.9
M,3.0,0.1,4268.6,225.7,39.5,4.4,2.3,0.3,15.1,3.3,13.3,3.3,6.1,2.1,0.34,0.22,6.7,1.2,1.9,0.5,111.8,219.0,5.2,2402.9,398.3,40.6
M,3.0,0.1,4268.6,225.7,39.5,4.4,2.3,0.3,15.1,3.3,13.3,3.3,6.1,2.1,0.34,0.22,6.7,1.2,1.9,0.5,112.2,221.0,5.1,2350.0,441.4,44.6
M,3.0,0.1,4268.6,225.7,39.5,4.4,2.3,0.3,15.1,3.3,13.3,3.3,6.1,2.1,0.34,0.22,6.7,1.2,1.9,0.5,112.0,219.7,5.2,2387.2,386.6,39.2
M,3.0,0.1,4268.6,225.7,39.5,4.4,2.3,0.3,15.1,3.3,13.3,3.3,6.1,2.1,0.34,0.22,6.7,1.2,1.9,0.5,111.8,221.0,5.2,2379.3,424.2,43.2
M,3.0,0.1,4268.6,225.7,39.5,4.4,2.3,0.3,15.1,3.3,13.3,3.3,6.1,2.1,0.34,0.22,6.7,1.2,1.9,0.5,112.0,223.0,5.3,2398.7,399.5,40.5
