Repository: zeshan304/Explainable-TPE-xgboost-to-predict-concrete-compressive-strength-from-comprehensive-data

# Research Paper Title

This repository contains the code and supplementary materials for the research paper titled "**Explainable TPE-xgboost to predict concrete compressive strength from concrete compositions, and mechanical and microstructure properties of testing samples**".

## Abstract

Efficient machine learning for predicting concrete compressive strengths (CCS) requires improved data and robust algorithms. ....!

### Prerequisites

To set up the required Python environment, you can use the `requirements.txt` file provided in this repository. And to install the dependencies, run the following command:

```bash
pip install -r requirements.txt
```

File: data/dataset2.csv (part 2 of 2)
Concrete mixture,"Moisture content, wc(%)_mean","Moisture content, wc(%)_SD","P-wave velocity, Vp(m/s)_mean","P-wave velocity, Vp(m/s)_SD","Dynamic elastic modulus, Yd(GPa)_mean","Dynamic elastic modulus, Yd(GPa)_SD","Global autocorrelation length, ξg(mm)_mean","Global autocorrelation length, ξg(mm)_SD","Integral range, Xog(mm)_mean","Integral range, Xog(mm)_SD","Autocorrelation length of the pore structure, ξp(μm)_mean","Autocorrelation length of the pore structure, ξp(μm)_SD","Integral range, Xop(mm)_mean","Integral range, Xop(mm)_SD","Mean pore diameter, dp(mm)_mean","Mean pore diameter, dp(mm)_SD","Maximum pore diameter, dpmax(mm)_mean","Maximum pore diameter, dpmax(mm)_SD","Porosity, po(%)_mean","Porosity, po(%)_SD","Diameter, φ(mm)","Height, h(mm)","Mass of sample, (kg)","Density, ρ(kg/m3)","Peak load, Fmax(kN)","Compressive failure strength, CS(MPa)"
M,3.0,0.1,4268.6,225.7,39.5,4.4,2.3,0.3,15.1,3.3,13.3,3.3,6.1,2.1,0.34,0.22,6.7,1.2,1.9,0.5,112.2,221.8,5.2,2381.2,401.6,40.6
M,3.0,0.1,4268.6,225.7,39.5,4.4,2.3,0.3,15.1,3.3,13.3,3.3,6.1,2.1,0.34,0.22,6.7,1.2,1.9,0.5,112.1,220.7,5.2,2387.7,412.2,41.8
M,3.0,0.1,4268.6,225.7,39.5,4.4,2.3,0.3,15.1,3.3,13.3,3.3,6.1,2.1,0.34,0.22,6.7,1.2,1.9,0.5,111.4,220.5,5.2,2407.0,403.7,41.4
M,3.0,0.1,4268.6,225.7,39.5,4.4,2.3,0.3,15.1,3.3,13.3,3.3,6.1,2.1,0.34,0.22,6.7,1.2,1.9,0.5,111.6,220.0,5.2,2400.1,389.1,39.8
M,3.0,0.1,4268.6,225.7,39.5,4.4,2.3,0.3,15.1,3.3,13.3,3.3,6.1,2.1,0.34,0.22,6.7,1.2,1.9,0.5,111.6,222.0,5.2,2415.3,396.5,40.5
M,2.9,0.3,4283.0,187.9,39.1,3.5,2.4,0.2,16.1,4.1,7.4,3.2,5.4,2.7,0.31,0.23,5.2,1.1,1.1,0.3,160.3,315.0,15.0,2362.7,834.2,41.3
M,2.9,0.3,4283.0,187.9,39.1,3.5,2.4,0.2,16.1,4.1,7.4,3.2,5.4,2.7,0.31,0.23,5.2,1.1,1.1,0.3,160.0,315.3,15.1,2374.0,838.2,41.7
M,2.9,0.3,4283.0,187.9,39.1,3.5,2.4,0.2,16.1,4.1,7.4,3.2,5.4,2.7,0.31,0.23,5.2,1.1,1.1,0.3,160.0,317.7,15.1,2367.0,824.7,41.0
M,2.9,0.3,4283.0,187.9,39.1,3.5,2.4,0.2,16.1,4.1,7.4,3.2,5.4,2.7,0.31,0.23,5.2,1.1,1.1,0.3,160.0,315.7,15.1,2374.2,818.9,40.7
M,2.9,0.3,4283.0,187.9,39.1,3.5,2.4,0.2,16.1,4.1,7.4,3.2,5.4,2.7,0.31,0.23,5.2,1.1,1.1,0.3,160.2,318.0,15.1,2362.0,809.5,40.2
M,2.9,0.3,4283.0,187.9,39.1,3.5,2.4,0.2,16.1,4.1,7.4,3.2,5.4,2.7,0.31,0.23,5.2,1.1,1.1,0.3,160.0,315.7,15.1,2371.0,822.4,40.9
M,2.9,0.3,4283.0,187.9,39.1,3.5,2.4,0.2,16.1,4.1,7.4,3.2,5.4,2.7,0.31,0.23,5.2,1.1,1.1,0.3,160.0,316.7,15.1,2376.1,843.5,42.0
M,2.9,0.3,4283.0,187.9,39.1,3.5,2.4,0.2,16.1,4.1,7.4,3.2,5.4,2.7,0.31,0.23,5.2,1.1,1.1,0.3,160.0,316.3,15.1,2369.7,799.7,39.8
M,2.9,0.3,4283.0,187.9,39.1,3.5,2.4,0.2,16.1,4.1,7.4,3.2,5.4,2.7,0.31,0.23,5.2,1.1,1.1,0.3,160.0,314.3,15.0,2372.1,805.0,40.0
M,2.9,0.3,4283.0,187.9,39.1,3.5,2.4,0.2,16.1,4.1,7.4,3.2,5.4,2.7,0.31,0.23,5.2,1.1,1.1,0.3,160.0,315.0,15.0,2360.5,830.5,41.3
M,2.9,0.3,4283.0,187.9,39.1,3.5,2.4,0.2,16.1,4.1,7.4,3.2,5.4,2.7,0.31,0.23,5.2,1.1,1.1,0.3,160.0,315.0,15.0,2370.9,831.1,41.3
M,2.9,0.3,4283.0,187.9,39.1,3.5,2.4,0.2,16.1,4.1,7.4,3.2,5.4,2.7,0.31,0.23,5.2,1.1,1.1,0.3,160.0,318.0,15.2,2374.8,830.9,41.3
M,2.9,0.3,4283.0,187.9,39.1,3.5,2.4,0.2,16.1,4.1,7.4,3.2,5.4,2.7,0.31,0.23,5.2,1.1,1.1,0.3,160.0,318.3,15.2,2367.3,848.3,42.2
M,2.9,0.3,4283.0,187.9,39.1,3.5,2.4,0.2,16.1,4.1,7.4,3.2,5.4,2.7,0.31,0.23,5.2,1.1,1.1,0.3,160.0,310.0,14.7,2358.4,767.6,38.2
M,2.9,0.3,4283.0,187.9,39.1,3.5,2.4,0.2,16.1,4.1,7.4,3.2,5.4,2.7,0.31,0.23,5.2,1.1,1.1,0.3,160.3,315.3,15.0,2357.3,740.6,36.7
M,2.9,0.3,4283.0,187.9,39.1,3.5,2.4,0.2,16.1,4.1,7.4,3.2,5.4,2.7,0.31,0.23,5.2,1.1,1.1,0.3,159.8,316.3,15.1,2383.5,726.1,36.2
M,2.9,0.3,4283.0,187.9,39.1,3.5,2.4,0.2,16.1,4.1,7.4,3.2,5.4,2.7,0.31,0.23,5.2,1.1,1.1,0.3,160.0,317.7,15.0,2354.5,738.4,36.7
M,2.9,0.3,4283.0,187.9,39.1,3.5,2.4,0.2,16.1,4.1,7.4,3.2,5.4,2.7,0.31,0.23,5.2,1.1,1.1,0.3,160.2,316.7,15.1,2362.3,733.8,36.4
M,2.9,0.3,4283.0,187.9,39.1,3.5,2.4,0.2,16.1,4.1,7.4,3.2,5.4,2.7,0.31,0.23,5.2,1.1,1.1,0.3,160.2,317.3,14.8,2312.5,757.3,37.6
M,2.9,0.3,4283.0,187.9,39.1,3.5,2.4,0.2,16.1,4.1,7.4,3.2,5.4,2.7,0.31,0.23,5.2,1.1,1.1,0.3,160.3,314.0,14.9,2351.3,752.0,37.3
M,2.9,0.3,4283.0,187.9,39.1,3.5,2.4,0.2,16.1,4.1,7.4,3.2,5.4,2.7,0.31,0.23,5.2,1.1,1.1,0.3,160.0,311.7,14.8,2363.1,749.7,37.3
M,2.9,0.3,4283.0,187.9,39.1,3.5,2.4,0.2,16.1,4.1,7.4,3.2,5.4,2.7,0.31,0.23,5.2,1.1,1.1,0.3,160.8,318.0,15.1,2339.8,716.7,35.3
M,2.9,0.3,4283.0,187.9,39.1,3.5,2.4,0.2,16.1,4.1,7.4,3.2,5.4,2.7,0.31,0.23,5.2,1.1,1.1,0.3,160.2,316.3,15.0,2357.5,763.9,37.9
M,2.9,0.3,4283.0,187.9,39.1,3.5,2.4,0.2,16.1,4.1,7.4,3.2,5.4,2.7,0.31,0.23,5.2,1.1,1.1,0.3,160.0,316.7,15.2,2382.4,761.1,37.9
M,2.9,0.3,4283.0,187.9,39.1,3.5,2.4,0.2,16.1,4.1,7.4,3.2,5.4,2.7,0.31,0.23,5.2,1.1,1.1,0.3,160.0,311.3,14.8,2371.0,749.9,37.3
M,2.9,0.3,4283.0,187.9,39.1,3.5,2.4,0.2,16.1,4.1,7.4,3.2,5.4,2.7,0.31,0.23,5.2,1.1,1.1,0.3,160.3,315.0,15.0,2362.7,756.5,37.5
M,2.9,0.3,4283.0,187.9,39.1,3.5,2.4,0.2,16.1,4.1,7.4,3.2,5.4,2.7,0.31,0.23,5.2,1.1,1.1,0.3,160.3,310.0,14.8,2370.4,801.1,39.7
M,2.9,0.3,4283.0,187.9,39.1,3.5,2.4,0.2,16.1,4.1,7.4,3.2,5.4,2.7,0.31,0.23,5.2,1.1,1.1,0.3,160.3,317.3,15.1,2359.6,757.6,37.5
M,2.9,0.3,4283.0,187.9,39.1,3.5,2.4,0.2,16.1,4.1,7.4,3.2,5.4,2.7,0.31,0.23,5.2,1.1,1.1,0.3,160.0,315.7,15.1,2372.6,781.2,38.9
M,2.9,0.3,4283.0,187.9,39.1,3.5,2.4,0.2,16.1,4.1,7.4,3.2,5.4,2.7,0.31,0.23,5.2,1.1,1.1,0.3,160.0,316.7,15.1,2371.2,797.6,39.7
M,2.9,0.3,4283.0,187.9,39.1,3.5,2.4,0.2,16.1,4.1,7.4,3.2,5.4,2.7,0.31,0.23,5.2,1.1,1.1,0.3,160.0,315.3,15.1,2377.2,786.0,39.1
M,2.9,0.3,4283.0,187.9,39.1,3.5,2.4,0.2,16.1,4.1,7.4,3.2,5.4,2.7,0.31,0.23,5.2,1.1,1.1,0.3,160.0,313.3,15.0,2381.2,811.9,40.4
M,2.9,0.3,4283.0,187.9,39.1,3.5,2.4,0.2,16.1,4.1,7.4,3.2,5.4,2.7,0.31,0.23,5.2,1.1,1.1,0.3,160.0,311.0,14.8,2363.7,809.9,40.3
M,2.9,0.3,4283.0,187.9,39.1,3.5,2.4,0.2,16.1,4.1,7.4,3.2,5.4,2.7,0.31,0.23,5.2,1.1,1.1,0.3,160.0,317.2,15.2,2377.7,807.9,40.2
M,2.9,0.3,4283.0,187.9,39.1,3.5,2.4,0.2,16.1,4.1,7.4,3.2,5.4,2.7,0.31,0.23,5.2,1.1,1.1,0.3,160.0,315.0,14.9,2359.7,806.1,40.1
M,2.9,0.3,4283.0,187.9,39.1,3.5,2.4,0.2,16.1,4.1,7.4,3.2,5.4,2.7,0.31,0.23,5.2,1.1,1.1,0.3,160.0,314.7,15.0,2363.0,842.5,41.9
M,2.9,0.3,4283.0,187.9,39.1,3.5,2.4,0.2,16.1,4.1,7.4,3.2,5.4,2.7,0.31,0.23,5.2,1.1,1.1,0.3,160.0,315.7,15.1,2372.6,772.3,38.4
M,2.9,0.3,4283.0,187.9,39.1,3.5,2.4,0.2,16.1,4.1,7.4,3.2,5.4,2.7,0.31,0.23,5.2,1.1,1.1,0.3,160.0,315.3,15.1,2380.3,779.8,38.8
M,2.9,0.3,4283.0,187.9,39.1,3.5,2.4,0.2,16.1,4.1,7.4,3.2,5.4,2.7,0.31,0.23,5.2,1.1,1.1,0.3,160.0,316.3,15.0,2361.8,786.1,39.1
M,2.9,0.3,4283.0,187.9,39.1,3.5,2.4,0.2,16.1,4.1,7.4,3.2,5.4,2.7,0.31,0.23,5.2,1.1,1.1,0.3,160.2,313.3,14.9,2365.8,757.5,37.6
M,2.9,0.3,4283.0,187.9,39.1,3.5,2.4,0.2,16.1,4.1,7.4,3.2,5.4,2.7,0.31,0.23,5.2,1.1,1.1,0.3,160.0,316.0,15.1,2376.6,781.0,38.8
C,3.4,0.4,4168.7,293.9,38.1,5.3,3.5,0.8,10.0,1.1,6.1,3.3,5.5,4.2,0.23,0.21,2.5,0.6,1.1,0.4,39.0,81.0,232.0,2397.6,40.0,33.5
C,3.4,0.4,4168.7,293.9,38.1,5.3,3.5,0.8,10.0,1.1,6.1,3.3,5.5,4.2,0.23,0.21,2.5,0.6,1.1,0.4,39.0,81.0,232.0,2397.6,46.4,38.9
C,3.4,0.4,4168.7,293.9,38.1,5.3,3.5,0.8,10.0,1.1,6.1,3.3,5.5,4.2,0.23,0.21,2.5,0.6,1.1,0.4,39.0,81.0,231.0,2387.3,42.6,35.6
C,3.4,0.4,4168.7,293.9,38.1,5.3,3.5,0.8,10.0,1.1,6.1,3.3,5.5,4.2,0.23,0.21,2.5,0.6,1.1,0.4,39.0,81.0,236.0,2439.0,41.9,35.1
C,3.4,0.4,4168.7,293.9,38.1,5.3,3.5,0.8,10.0,1.1,6.1,3.3,5.5,4.2,0.23,0.21,2.5,0.6,1.1,0.4,39.0,81.0,232.0,2397.6,49.4,41.4
C,3.4,0.4,4168.7,293.9,38.1,5.3,3.5,0.8,10.0,1.1,6.1,3.3,5.5,4.2,0.23,0.21,2.5,0.6,1.1,0.4,39.0,80.5,231.0,2402.1,45.8,38.3
C,3.4,0.4,4168.7,293.9,38.1,5.3,3.5,0.8,10.0,1.1,6.1,3.3,5.5,4.2,0.23,0.21,2.5,0.6,1.1,0.4,39.0,81.0,232.0,2397.6,39.7,33.2
C,3.4,0.4,4168.7,293.9,38.1,5.3,3.5,0.8,10.0,1.1,6.1,3.3,5.5,4.2,0.23,0.21,2.5,0.6,1.1,0.4,39.0,81.0,234.0,2418.3,55.1,46.1
C,3.4,0.4,4168.7,293.9,38.1,5.3,3.5,0.8,10.0,1.1,6.1,3.3,5.5,4.2,0.23,0.21,2.5,0.6,1.1,0.4,39.0,81.0,234.0,2418.3,48.4,40.5
C,3.4,0.4,4168.7,293.9,38.1,5.3,3.5,0.8,10.0,1.1,6.1,3.3,5.5,4.2,0.23,0.21,2.5,0.6,1.1,0.4,39.0,80.5,232.0,2412.5,41.2,34.5
C,3.4,0.4,4168.7,293.9,38.1,5.3,3.5,0.8,10.0,1.1,6.1,3.3,5.5,4.2,0.23,0.21,2.5,0.6,1.1,0.4,39.0,81.0,233.0,2408.0,47.0,39.3
C,3.4,0.4,4168.7,293.9,38.1,5.3,3.5,0.8,10.0,1.1,6.1,3.3,5.5,4.2,0.23,0.21,2.5,0.6,1.1,0.4,39.0,81.0,236.0,2439.0,57.4,48.0
C,3.4,0.4,4168.7,293.9,38.1,5.3,3.5,0.8,10.0,1.1,6.1,3.3,5.5,4.2,0.23,0.21,2.5,0.6,1.1,0.4,39.0,80.5,233.0,2422.9,50.1,42.0
C,3.4,0.4,4168.7,293.9,38.1,5.3,3.5,0.8,10.0,1.1,6.1,3.3,5.5,4.2,0.23,0.21,2.5,0.6,1.1,0.4,39.0,81.0,235.0,2428.6,47.9,40.1
C,3.4,0.4,4168.7,293.9,38.1,5.3,3.5,0.8,10.0,1.1,6.1,3.3,5.5,4.2,0.23,0.21,2.5,0.6,1.1,0.4,39.0,80.5,232.0,2412.5,41.1,34.4
C,3.4,0.4,4168.7,293.9,38.1,5.3,3.5,0.8,10.0,1.1,6.1,3.3,5.5,4.2,0.23,0.21,2.5,0.6,1.1,0.4,39.0,81.0,232.0,2397.6,56.2,47.0
C,3.4,0.4,4168.7,293.9,38.1,5.3,3.5,0.8,10.0,1.1,6.1,3.3,5.5,4.2,0.23,0.21,2.5,0.6,1.1,0.4,39.0,81.0,237.0,2449.3,48.0,40.2
C,3.4,0.4,4168.7,293.9,38.1,5.3,3.5,0.8,10.0,1.1,6.1,3.3,5.5,4.2,0.23,0.21,2.5,0.6,1.1,0.4,39.0,81.0,234.0,2418.3,48.2,40.3
C,3.4,0.4,4168.7,293.9,38.1,5.3,3.5,0.8,10.0,1.1,6.1,3.3,5.5,4.2,0.23,0.21,2.5,0.6,1.1,0.4,39.0,81.0,234.0,2418.3,45.9,38.4
C,3.4,0.4,4168.7,293.9,38.1,5.3,3.5,0.8,10.0,1.1,6.1,3.3,5.5,4.2,0.23,0.21,2.5,0.6,1.1,0.4,39.0,81.0,234.0,2418.3,41.8,35.0
C,3.4,0.4,4168.7,293.9,38.1,5.3,3.5,0.8,10.0,1.1,6.1,3.3,5.5,4.2,0.23,0.21,2.5,0.6,1.1,0.4,39.0,81.0,233.0,2408.0,50.3,42.1
C,3.4,0.4,4168.7,293.9,38.1,5.3,3.5,0.8,10.0,1.1,6.1,3.3,5.5,4.2,0.23,0.21,2.5,0.6,1.1,0.4,39.0,81.0,234.0,2418.3,41.5,34.7
C,3.4,0.4,4168.7,293.9,38.1,5.3,3.5,0.8,10.0,1.1,6.1,3.3,5.5,4.2,0.23,0.21,2.5,0.6,1.1,0.4,39.0,82.0,237.0,2419.4,50.6,42.3
C,3.4,0.4,4168.7,293.9,38.1,5.3,3.5,0.8,10.0,1.1,6.1,3.3,5.5,4.2,0.23,0.21,2.5,0.6,1.1,0.4,39.0,81.5,236.0,2424.0,47.6,39.8
C,3.4,0.4,4168.7,293.9,38.1,5.3,3.5,0.8,10.0,1.1,6.1,3.3,5.5,4.2,0.23,0.21,2.5,0.6,1.1,0.4,39.0,81.5,240.0,2465.1,46.8,39.1
C,3.4,0.4,4168.7,293.9,38.1,5.3,3.5,0.8,10.0,1.1,6.1,3.3,5.5,4.2,0.23,0.21,2.5,0.6,1.1,0.4,39.0,82.0,238.0,2429.7,50.3,42.1
C,3.4,0.4,4168.7,293.9,38.1,5.3,3.5,0.8,10.0,1.1,6.1,3.3,5.5,4.2,0.23,0.21,2.5,0.6,1.1,0.4,39.0,82.0,238.0,2429.7,44.5,37.2
C,3.4,0.4,4168.7,293.9,38.1,5.3,3.5,0.8,10.0,1.1,6.1,3.3,5.5,4.2,0.23,0.21,2.5,0.6,1.1,0.4,39.0,82.0,239.0,2439.9,44.9,37.6
C,3.4,0.4,4168.7,293.9,38.1,5.3,3.5,0.8,10.0,1.1,6.1,3.3,5.5,4.2,0.23,0.21,2.5,0.6,1.1,0.4,39.0,81.5,239.0,2454.8,40.1,33.6
C,3.4,0.4,4168.7,293.9,38.1,5.3,3.5,0.8,10.0,1.1,6.1,3.3,5.5,4.2,0.23,0.21,2.5,0.6,1.1,0.4,39.0,82.0,240.0,2450.1,52.4,43.9
C,3.4,0.4,4168.7,293.9,38.1,5.3,3.5,0.8,10.0,1.1,6.1,3.3,5.5,4.2,0.23,0.21,2.5,0.6,1.1,0.4,39.0,82.0,236.0,2409.2,50.1,42.0
C,3.4,0.4,4168.7,293.9,38.1,5.3,3.5,0.8,10.0,1.1,6.1,3.3,5.5,4.2,0.23,0.21,2.5,0.6,1.1,0.4,39.0,82.0,237.0,2419.4,47.0,39.3
C,3.4,0.4,4168.7,293.9,38.1,5.3,3.5,0.8,10.0,1.1,6.1,3.3,5.5,4.2,0.23,0.21,2.5,0.6,1.1,0.4,39.0,81.5,236.0,2424.0,47.1,39.4
C,3.4,0.4,4168.7,293.9,38.1,5.3,3.5,0.8,10.0,1.1,6.1,3.3,5.5,4.2,0.23,0.21,2.5,0.6,1.1,0.4,39.0,81.0,227.0,2346.0,54.5,45.6
C,3.4,0.4,4168.7,293.9,38.1,5.3,3.5,0.8,10.0,1.1,6.1,3.3,5.5,4.2,0.23,0.21,2.5,0.6,1.1,0.4,39.0,81.0,228.0,2356.3,50.4,42.2
C,3.4,0.4,4168.7,293.9,38.1,5.3,3.5,0.8,10.0,1.1,6.1,3.3,5.5,4.2,0.23,0.21,2.5,0.6,1.1,0.4,39.0,74.0,216.0,2443.4,42.2,35.3
C,3.4,0.4,4168.7,293.9,38.1,5.3,3.5,0.8,10.0,1.1,6.1,3.3,5.5,4.2,0.23,0.21,2.5,0.6,1.1,0.4,39.0,80.5,232.0,2412.5,46.4,38.8
C,3.4,0.4,4168.7,293.9,38.1,5.3,3.5,0.8,10.0,1.1,6.1,3.3,5.5,4.2,0.23,0.21,2.5,0.6,1.1,0.4,39.0,81.0,229.0,2366.6,59.0,49.4
C,3.4,0.4,4168.7,293.9,38.1,5.3,3.5,0.8,10.0,1.1,6.1,3.3,5.5,4.2,0.23,0.21,2.5,0.6,1.1,0.4,39.0,81.0,233.0,2408.0,60.2,50.4
C,3.4,0.4,4168.7,293.9,38.1,5.3,3.5,0.8,10.0,1.1,6.1,3.3,5.5,4.2,0.23,0.21,2.5,0.6,1.1,0.4,39.0,81.0,232.0,2397.6,49.3,41.3
C,3.4,0.4,4168.7,293.9,38.1,5.3,3.5,0.8,10.0,1.1,6.1,3.3,5.5,4.2,0.23,0.21,2.5,0.6,1.1,0.4,39.0,81.0,235.0,2428.6,46.5,38.9
C,3.4,0.4,4168.7,293.9,38.1,5.3,3.5,0.8,10.0,1.1,6.1,3.3,5.5,4.2,0.23,0.21,2.5,0.6,1.1,0.4,39.0,80.0,226.0,2364.8,41.1,34.4
C,3.4,0.4,4168.7,293.9,38.1,5.3,3.5,0.8,10.0,1.1,6.1,3.3,5.5,4.2,0.23,0.21,2.5,0.6,1.1,0.4,39.0,81.0,237.0,2449.3,34.4,28.8
C,3.4,0.4,4168.7,293.9,38.1,5.3,3.5,0.8,10.0,1.1,6.1,3.3,5.5,4.2,0.23,0.21,2.5,0.6,1.1,0.4,39.0,81.0,234.0,2418.3,37.2,31.2
C,3.4,0.4,4476.2,166.0,43.8,3.2,3.5,0.3,15.9,3.9,8.6,4.4,4.5,1.7,0.27,0.18,4.1,1.0,1.7,0.6,69.5,140.0,1277.0,2404.4,135.6,35.7
C,3.4,0.4,4476.2,166.0,43.8,3.2,3.5,0.3,15.9,3.9,8.6,4.4,4.5,1.7,0.27,0.18,4.1,1.0,1.7,0.6,69.5,140.0,1276.0,2402.5,136.7,36.0
C,3.4,0.4,4476.2,166.0,43.8,3.2,3.5,0.3,15.9,3.9,8.6,4.4,4.5,1.7,0.27,0.18,4.1,1.0,1.7,0.6,69.5,140.0,1292.0,2432.6,123.0,32.4
C,3.4,0.4,4476.2,166.0,43.8,3.2,3.5,0.3,15.9,3.9,8.6,4.4,4.5,1.7,0.27,0.18,4.1,1.0,1.7,0.6,69.5,140.0,1276.0,2402.5,172.5,45.5
C,3.4,0.4,4476.2,166.0,43.8,3.2,3.5,0.3,15.9,3.9,8.6,4.4,4.5,1.7,0.27,0.18,4.1,1.0,1.7,0.6,69.5,139.5,1279.0,2416.8,187.1,49.3
C,3.4,0.4,4476.2,166.0,43.8,3.2,3.5,0.3,15.9,3.9,8.6,4.4,4.5,1.7,0.27,0.18,4.1,1.0,1.7,0.6,69.5,140.0,1288.0,2425.1,175.4,46.2
C,3.4,0.4,4476.2,166.0,43.8,3.2,3.5,0.3,15.9,3.9,8.6,4.4,4.5,1.7,0.27,0.18,4.1,1.0,1.7,0.6,69.5,140.0,1284.0,2417.6,183.1,48.3
C,3.4,0.4,4476.2,166.0,43.8,3.2,3.5,0.3,15.9,3.9,8.6,4.4,4.5,1.7,0.27,0.18,4.1,1.0,1.7,0.6,69.5,140.0,1288.0,2425.1,145.6,38.4
C,3.4,0.4,4476.2,166.0,43.8,3.2,3.5,0.3,15.9,3.9,8.6,4.4,4.5,1.7,0.27,0.18,4.1,1.0,1.7,0.6,69.5,140.0,1287.0,2423.2,140.8,37.1
C,3.4,0.4,4476.2,166.0,43.8,3.2,3.5,0.3,15.9,3.9,8.6,4.4,4.5,1.7,0.27,0.18,4.1,1.0,1.7,0.6,69.5,139.0,1282.0,2431.2,125.1,33.0
C,3.4,0.4,4476.2,166.0,43.8,3.2,3.5,0.3,15.9,3.9,8.6,4.4,4.5,1.7,0.27,0.18,4.1,1.0,1.7,0.6,69.5,140.0,1289.0,2427.0,131.3,34.6
C,3.4,0.4,4476.2,166.0,43.8,3.2,3.5,0.3,15.9,3.9,8.6,4.4,4.5,1.7,0.27,0.18,4.1,1.0,1.7,0.6,69.5,139.0,1275.0,2417.9,135.1,35.6
C,3.4,0.4,4476.2,166.0,43.8,3.2,3.5,0.3,15.9,3.9,8.6,4.4,4.5,1.7,0.27,0.18,4.1,1.0,1.7,0.6,69.5,140.0,1293.0,2434.5,135.4,35.7
C,3.4,0.4,4476.2,166.0,43.8,3.2,3.5,0.3,15.9,3.9,8.6,4.4,4.5,1.7,0.27,0.18,4.1,1.0,1.7,0.6,69.5,140.0,1304.0,2455.2,140.3,37.0
C,3.4,0.4,4476.2,166.0,43.8,3.2,3.5,0.3,15.9,3.9,8.6,4.4,4.5,1.7,0.27,0.18,4.1,1.0,1.7,0.6,69.5,140.0,1281.0,2411.9,116.0,30.6
C,3.4,0.4,4476.2,166.0,43.8,3.2,3.5,0.3,15.9,3.9,8.6,4.4,4.5,1.7,0.27,0.18,4.1,1.0,1.7,0.6,69.5,139.5,1285.0,2428.1,157.1,41.4
C,3.4,0.4,4476.2,166.0,43.8,3.2,3.5,0.3,15.9,3.9,8.6,4.4,4.5,1.7,0.27,0.18,4.1,1.0,1.7,0.6,69.5,140.0,1294.0,2436.4,122.2,32.2
C,3.4,0.4,4476.2,166.0,43.8,3.2,3.5,0.3,15.9,3.9,8.6,4.4,4.5,1.7,0.27,0.18,4.1,1.0,1.7,0.6,69.5,139.5,1288.0,2433.8,151.4,39.9
C,3.4,0.4,4476.2,166.0,43.8,3.2,3.5,0.3,15.9,3.9,8.6,4.4,4.5,1.7,0.27,0.18,4.1,1.0,1.7,0.6,69.5,139.5,1286.0,2430.0,151.1,39.8
C,3.4,0.4,4476.2,166.0,43.8,3.2,3.5,0.3,15.9,3.9,8.6,4.4,4.5,1.7,0.27,0.18,4.1,1.0,1.7,0.6,69.5,140.0,1294.0,2436.4,162.5,42.8
C,3.4,0.4,4476.2,166.0,43.8,3.2,3.5,0.3,15.9,3.9,8.6,4.4,4.5,1.7,0.27,0.18,4.1,1.0,1.7,0.6,69.5,140.0,1278.0,2406.3,170.8,45.0
C,3.4,0.4,4476.2,166.0,43.8,3.2,3.5,0.3,15.9,3.9,8.6,4.4,4.5,1.7,0.27,0.18,4.1,1.0,1.7,0.6,69.5,140.0,1287.0,2423.2,115.0,30.3
C,3.4,0.4,4476.2,166.0,43.8,3.2,3.5,0.3,15.9,3.9,8.6,4.4,4.5,1.7,0.27,0.18,4.1,1.0,1.7,0.6,69.5,140.0,1281.0,2411.9,128.3,33.8
C,3.4,0.4,4476.2,166.0,43.8,3.2,3.5,0.3,15.9,3.9,8.6,4.4,4.5,1.7,0.27,0.18,4.1,1.0,1.7,0.6,69.5,141.0,1285.0,2402.3,129.5,34.1
C,3.4,0.4,4476.2,166.0,43.8,3.2,3.5,0.3,15.9,3.9,8.6,4.4,4.5,1.7,0.27,0.18,4.1,1.0,1.7,0.6,69.5,140.0,1284.0,2417.6,188.9,49.8
C,3.4,0.4,4476.2,166.0,43.8,3.2,3.5,0.3,15.9,3.9,8.6,4.4,4.5,1.7,0.27,0.18,4.1,1.0,1.7,0.6,69.5,139.5,1280.0,2418.7,172.6,45.5
C,3.4,0.4,4476.2,166.0,43.8,3.2,3.5,0.3,15.9,3.9,8.6,4.4,4.5,1.7,0.27,0.18,4.1,1.0,1.7,0.6,69.5,140.0,1278.0,2406.3,157.3,41.5
C,3.4,0.4,4476.2,166.0,43.8,3.2,3.5,0.3,15.9,3.9,8.6,4.4,4.5,1.7,0.27,0.18,4.1,1.0,1.7,0.6,69.5,140.0,1289.0,2427.0,187.0,49.3
C,3.4,0.4,4476.2,166.0,43.8,3.2,3.5,0.3,15.9,3.9,8.6,4.4,4.5,1.7,0.27,0.18,4.1,1.0,1.7,0.6,69.5,139.5,1279.0,2416.8,174.7,46.1
C,3.4,0.4,4476.2,166.0,43.8,3.2,3.5,0.3,15.9,3.9,8.6,4.4,4.5,1.7,0.27,0.18,4.1,1.0,1.7,0.6,69.5,140.0,1288.0,2425.1,179.7,47.4
C,3.4,0.4,4476.2,166.0,43.8,3.2,3.5,0.3,15.9,3.9,8.6,4.4,4.5,1.7,0.27,0.18,4.1,1.0,1.7,0.6,69.5,140.0,1281.0,2411.9,169.9,44.8
C,3.4,0.4,4476.2,166.0,43.8,3.2,3.5,0.3,15.9,3.9,8.6,4.4,4.5,1.7,0.27,0.18,4.1,1.0,1.7,0.6,69.5,140.2,1285.0,2416.0,117.1,30.9
C,3.4,0.4,4476.2,166.0,43.8,3.2,3.5,0.3,15.9,3.9,8.6,4.4,4.5,1.7,0.27,0.18,4.1,1.0,1.7,0.6,69.5,140.0,1294.0,2436.4,184.4,48.6
C,3.4,0.4,4476.2,166.0,43.8,3.2,3.5,0.3,15.9,3.9,8.6,4.4,4.5,1.7,0.27,0.18,4.1,1.0,1.7,0.6,69.5,140.0,1284.0,2417.6,184.5,48.6
C,3.4,0.4,4476.2,166.0,43.8,3.2,3.5,0.3,15.9,3.9,8.6,4.4,4.5,1.7,0.27,0.18,4.1,1.0,1.7,0.6,69.5,140.0,1288.0,2425.1,165.8,43.7
C,3.4,0.4,4476.2,166.0,43.8,3.2,3.5,0.3,15.9,3.9,8.6,4.4,4.5,1.7,0.27,0.18,4.1,1.0,1.7,0.6,69.5,140.0,1285.0,2419.4,152.8,40.3
C,3.4,0.4,4476.2,166.0,43.8,3.2,3.5,0.3,15.9,3.9,8.6,4.4,4.5,1.7,0.27,0.18,4.1,1.0,1.7,0.6,69.5,140.0,1284.0,2417.6,169.1,44.6
C,3.4,0.4,4476.2,166.0,43.8,3.2,3.5,0.3,15.9,3.9,8.6,4.4,4.5,1.7,0.27,0.18,4.1,1.0,1.7,0.6,69.5,140.0,1297.0,2442.0,110.8,29.2
C,3.4,0.4,4476.2,166.0,43.8,3.2,3.5,0.3,15.9,3.9,8.6,4.4,4.5,1.7,0.27,0.18,4.1,1.0,1.7,0.6,69.5,140.0,1281.0,2411.9,118.7,31.3
C,3.4,0.4,4476.2,166.0,43.8,3.2,3.5,0.3,15.9,3.9,8.6,4.4,4.5,1.7,0.27,0.18,4.1,1.0,1.7,0.6,69.5,135.0,1233.0,2407.5,165.1,43.5
C,3.4,0.4,4476.2,166.0,43.8,3.2,3.5,0.3,15.9,3.9,8.6,4.4,4.5,1.7,0.27,0.18,4.1,1.0,1.7,0.6,69.5,134.0,1233.0,2425.5,145.5,38.3
C,3.4,0.4,4476.2,166.0,43.8,3.2,3.5,0.3,15.9,3.9,8.6,4.4,4.5,1.7,0.27,0.18,4.1,1.0,1.7,0.6,69.5,140.0,1290.0,2428.9,154.3,40.7
C,3.0,0.2,4359.4,262.4,41.0,5.0,3.2,0.3,22.5,11.1,8.9,4.7,6.9,3.5,0.33,0.23,5.4,1.3,1.4,0.5,111.8,218.0,5.1,2385.4,348.6,35.5
C,3.0,0.2,4359.4,262.4,41.0,5.0,3.2,0.3,22.5,11.1,8.9,4.7,6.9,3.5,0.33,0.23,5.4,1.3,1.4,0.5,111.9,220.0,5.2,2383.1,346.9,35.3
C,3.0,0.2,4359.4,262.4,41.0,5.0,3.2,0.3,22.5,11.1,8.9,4.7,6.9,3.5,0.33,0.23,5.4,1.3,1.4,0.5,111.8,218.0,5.1,2388.2,350.0,35.7
C,3.0,0.2,4359.4,262.4,41.0,5.0,3.2,0.3,22.5,11.1,8.9,4.7,6.9,3.5,0.33,0.23,5.4,1.3,1.4,0.5,111.9,217.0,5.1,2381.8,357.1,36.3
C,3.0,0.2,4359.4,262.4,41.0,5.0,3.2,0.3,22.5,11.1,8.9,4.7,6.9,3.5,0.33,0.23,5.4,1.3,1.4,0.5,112.2,215.7,5.1,2370.7,324.5,32.8
C,3.0,0.2,4359.4,262.4,41.0,5.0,3.2,0.3,22.5,11.1,8.9,4.7,6.9,3.5,0.33,0.23,5.4,1.3,1.4,0.5,111.9,219.0,5.1,2380.0,322.4,32.8
C,3.0,0.2,4359.4,262.4,41.0,5.0,3.2,0.3,22.5,11.1,8.9,4.7,6.9,3.5,0.33,0.23,5.4,1.3,1.4,0.5,112.0,217.8,5.1,2385.2,319.6,32.4
C,3.0,0.2,4359.4,262.4,41.0,5.0,3.2,0.3,22.5,11.1,8.9,4.7,6.9,3.5,0.33,0.23,5.4,1.3,1.4,0.5,111.9,220.0,5.2,2387.7,306.0,31.1
C,3.0,0.2,4359.4,262.4,41.0,5.0,3.2,0.3,22.5,11.1,8.9,4.7,6.9,3.5,0.33,0.23,5.4,1.3,1.4,0.5,111.7,219.3,5.1,2395.5,308.5,31.5
C,3.0,0.2,4359.4,262.4,41.0,5.0,3.2,0.3,22.5,11.1,8.9,4.7,6.9,3.5,0.33,0.23,5.4,1.3,1.4,0.5,111.8,212.0,5.0,2390.5,383.4,39.1
C,3.0,0.2,4359.4,262.4,41.0,5.0,3.2,0.3,22.5,11.1,8.9,4.7,6.9,3.5,0.33,0.23,5.4,1.3,1.4,0.5,111.8,216.0,5.1,2419.8,365.2,37.2
C,3.0,0.2,4359.4,262.4,41.0,5.0,3.2,0.3,22.5,11.1,8.9,4.7,6.9,3.5,0.33,0.23,5.4,1.3,1.4,0.5,111.7,220.0,5.2,2418.1,354.6,36.2
C,3.0,0.2,4359.4,262.4,41.0,5.0,3.2,0.3,22.5,11.1,8.9,4.7,6.9,3.5,0.33,0.23,5.4,1.3,1.4,0.5,111.8,215.0,5.1,2416.3,356.6,36.3
C,3.0,0.2,4359.4,262.4,41.0,5.0,3.2,0.3,22.5,11.1,8.9,4.7,6.9,3.5,0.33,0.23,5.4,1.3,1.4,0.5,111.7,216.0,5.1,2427.9,374.6,38.2
C,3.0,0.2,4359.4,262.4,41.0,5.0,3.2,0.3,22.5,11.1,8.9,4.7,6.9,3.5,0.33,0.23,5.4,1.3,1.4,0.5,111.7,218.5,5.2,2416.5,358.5,36.6
C,3.0,0.2,4359.4,262.4,41.0,5.0,3.2,0.3,22.5,11.1,8.9,4.7,6.9,3.5,0.33,0.23,5.4,1.3,1.4,0.5,111.8,217.0,5.2,2422.7,365.7,37.3
C,3.0,0.2,4359.4,262.4,41.0,5.0,3.2,0.3,22.5,11.1,8.9,4.7,6.9,3.5,0.33,0.23,5.4,1.3,1.4,0.5,112.0,217.7,5.2,2417.0,344.1,34.9
C,3.0,0.2,4359.4,262.4,41.0,5.0,3.2,0.3,22.5,11.1,8.9,4.7,6.9,3.5,0.33,0.23,5.4,1.3,1.4,0.5,111.8,222.0,5.2,2389.7,348.1,35.5
C,3.0,0.2,4359.4,262.4,41.0,5.0,3.2,0.3,22.5,11.1,8.9,4.7,6.9,3.5,0.33,0.23,5.4,1.3,1.4,0.5,111.8,219.7,5.1,2369.3,352.4,35.9
C,3.0,0.2,4359.4,262.4,41.0,5.0,3.2,0.3,22.5,11.1,8.9,4.7,6.9,3.5,0.33,0.23,5.4,1.3,1.4,0.5,112.0,222.2,5.2,2384.5,367.5,37.3
C,3.0,0.2,4359.4,262.4,41.0,5.0,3.2,0.3,22.5,11.1,8.9,4.7,6.9,3.5,0.33,0.23,5.4,1.3,1.4,0.5,112.2,216.5,5.1,2395.6,376.8,38.1
C,3.0,0.2,4359.4,262.4,41.0,5.0,3.2,0.3,22.5,11.1,8.9,4.7,6.9,3.5,0.33,0.23,5.4,1.3,1.4,0.5,111.8,219.0,5.1,2381.5,339.0,34.5
C,3.0,0.2,4359.4,262.4,41.0,5.0,3.2,0.3,22.5,11.1,8.9,4.7,6.9,3.5,0.33,0.23,5.4,1.3,1.4,0.5,112.0,221.0,5.2,2386.0,302.5,30.7
C,3.0,0.2,4359.4,262.4,41.0,5.0,3.2,0.3,22.5,11.1,8.9,4.7,6.9,3.5,0.33,0.23,5.4,1.3,1.4,0.5,111.7,221.0,5.2,2396.5,333.4,34.0
C,3.0,0.2,4359.4,262.4,41.0,5.0,3.2,0.3,22.5,11.1,8.9,4.7,6.9,3.5,0.33,0.23,5.4,1.3,1.4,0.5,111.8,220.0,5.2,2384.6,449.3,45.8
C,3.0,0.2,4359.4,262.4,41.0,5.0,3.2,0.3,22.5,11.1,8.9,4.7,6.9,3.5,0.33,0.23,5.4,1.3,1.4,0.5,111.9,221.0,5.2,2375.1,394.6,40.1
C,3.0,0.2,4359.4,262.4,41.0,5.0,3.2,0.3,22.5,11.1,8.9,4.7,6.9,3.5,0.33,0.23,5.4,1.3,1.4,0.5,111.8,221.0,5.2,2380.7,390.2,39.7
C,3.0,0.2,4359.4,262.4,41.0,5.0,3.2,0.3,22.5,11.1,8.9,4.7,6.9,3.5,0.33,0.23,5.4,1.3,1.4,0.5,111.5,215.7,5.1,2411.0,388.8,39.8
C,3.0,0.2,4359.4,262.4,41.0,5.0,3.2,0.3,22.5,11.1,8.9,4.7,6.9,3.5,0.33,0.23,5.4,1.3,1.4,0.5,111.8,219.0,5.2,2422.9,379.3,38.6
C,3.0,0.2,4359.4,262.4,41.0,5.0,3.2,0.3,22.5,11.1,8.9,4.7,6.9,3.5,0.33,0.23,5.4,1.3,1.4,0.5,112.0,219.0,5.2,2409.6,392.5,39.8
C,3.0,0.2,4359.4,262.4,41.0,5.0,3.2,0.3,22.5,11.1,8.9,4.7,6.9,3.5,0.33,0.23,5.4,1.3,1.4,0.5,112.2,218.0,5.1,2379.1,365.3,36.9
C,3.0,0.2,4359.4,262.4,41.0,5.0,3.2,0.3,22.5,11.1,8.9,4.7,6.9,3.5,0.33,0.23,5.4,1.3,1.4,0.5,112.0,223.0,5.2,2377.3,402.1,40.8
C,3.0,0.2,4359.4,262.4,41.0,5.0,3.2,0.3,22.5,11.1,8.9,4.7,6.9,3.5,0.33,0.23,5.4,1.3,1.4,0.5,112.0,214.0,5.1,2409.0,375.9,38.2
C,3.0,0.2,4359.4,262.4,41.0,5.0,3.2,0.3,22.5,11.1,8.9,4.7,6.9,3.5,0.33,0.23,5.4,1.3,1.4,0.5,111.5,221.7,5.2,2400.3,369.5,37.8
C,3.0,0.2,4359.4,262.4,41.0,5.0,3.2,0.3,22.5,11.1,8.9,4.7,6.9,3.5,0.33,0.23,5.4,1.3,1.4,0.5,111.9,219.0,5.2,2396.8,401.4,40.8
C,3.0,0.2,4359.4,262.4,41.0,5.0,3.2,0.3,22.5,11.1,8.9,4.7,6.9,3.5,0.33,0.23,5.4,1.3,1.4,0.5,111.8,221.3,5.2,2411.1,373.4,38.0
C,3.0,0.2,4359.4,262.4,41.0,5.0,3.2,0.3,22.5,11.1,8.9,4.7,6.9,3.5,0.33,0.23,5.4,1.3,1.4,0.5,112.0,223.7,5.2,2363.1,374.9,38.1
C,3.0,0.2,4359.4,262.4,41.0,5.0,3.2,0.3,22.5,11.1,8.9,4.7,6.9,3.5,0.33,0.23,5.4,1.3,1.4,0.5,112.0,219.0,5.1,2374.9,403.5,41.0
C,3.0,0.2,4359.4,262.4,41.0,5.0,3.2,0.3,22.5,11.1,8.9,4.7,6.9,3.5,0.33,0.23,5.4,1.3,1.4,0.5,111.8,220.0,5.2,2399.9,392.4,40.0
C,3.0,0.2,4359.4,262.4,41.0,5.0,3.2,0.3,22.5,11.1,8.9,4.7,6.9,3.5,0.33,0.23,5.4,1.3,1.4,0.5,112.0,221.8,5.2,2377.4,395.0,40.1
C,3.0,0.2,4359.4,262.4,41.0,5.0,3.2,0.3,22.5,11.1,8.9,4.7,6.9,3.5,0.33,0.23,5.4,1.3,1.4,0.5,112.3,222.0,5.2,2363.9,383.0,38.7
C,3.0,0.2,4359.4,262.4,41.0,5.0,3.2,0.3,22.5,11.1,8.9,4.7,6.9,3.5,0.33,0.23,5.4,1.3,1.4,0.5,112.1,218.7,5.1,2372.0,401.9,40.7
C,3.0,0.2,4359.4,262.4,41.0,5.0,3.2,0.3,22.5,11.1,8.9,4.7,6.9,3.5,0.33,0.23,5.4,1.3,1.4,0.5,112.0,220.7,5.2,2406.2,384.1,39.0
C,3.0,0.2,4359.4,262.4,41.0,5.0,3.2,0.3,22.5,11.1,8.9,4.7,6.9,3.5,0.33,0.23,5.4,1.3,1.4,0.5,111.8,222.7,5.3,2411.9,411.9,42.0
C,3.1,0.2,4365.5,252.3,40.5,4.9,3.8,0.5,27.8,6.7,10.5,4.9,7.1,3.4,0.29,0.19,5.3,1.0,1.6,0.3,160.0,313.5,14.9,2362.3,683.2,34.0
C,3.1,0.2,4365.5,252.3,40.5,4.9,3.8,0.5,27.8,6.7,10.5,4.9,7.1,3.4,0.29,0.19,5.3,1.0,1.6,0.3,160.0,316.0,15.0,2357.1,711.5,35.4
C,3.1,0.2,4365.5,252.3,40.5,4.9,3.8,0.5,27.8,6.7,10.5,4.9,7.1,3.4,0.29,0.19,5.3,1.0,1.6,0.3,160.0,316.0,15.1,2375.7,686.8,34.2
C,3.1,0.2,4365.5,252.3,40.5,4.9,3.8,0.5,27.8,6.7,10.5,4.9,7.1,3.4,0.29,0.19,5.3,1.0,1.6,0.3,160.0,312.3,14.8,2362.9,786.6,39.1
C,3.1,0.2,4365.5,252.3,40.5,4.9,3.8,0.5,27.8,6.7,10.5,4.9,7.1,3.4,0.29,0.19,5.3,1.0,1.6,0.3,160.0,313.8,14.9,2364.8,743.6,37.0
C,3.1,0.2,4365.5,252.3,40.5,4.9,3.8,0.5,27.8,6.7,10.5,4.9,7.1,3.4,0.29,0.19,5.3,1.0,1.6,0.3,160.0,314.0,15.0,2381.1,752.3,37.4
C,3.1,0.2,4365.5,252.3,40.5,4.9,3.8,0.5,27.8,6.7,10.5,4.9,7.1,3.4,0.29,0.19,5.3,1.0,1.6,0.3,160.0,312.3,14.9,2368.3,756.8,37.6
C,3.1,0.2,4365.5,252.3,40.5,4.9,3.8,0.5,27.8,6.7,10.5,4.9,7.1,3.4,0.29,0.19,5.3,1.0,1.6,0.3,160.0,315.0,15.0,2369.6,767.5,38.2
C,3.1,0.2,4365.5,252.3,40.5,4.9,3.8,0.5,27.8,6.7,10.5,4.9,7.1,3.4,0.29,0.19,5.3,1.0,1.6,0.3,160.0,311.7,14.8,2365.8,754.2,37.5
C,3.1,0.2,4365.5,252.3,40.5,4.9,3.8,0.5,27.8,6.7,10.5,4.9,7.1,3.4,0.29,0.19,5.3,1.0,1.6,0.3,160.0,318.0,15.1,2357.8,701.1,34.9
C,3.1,0.2,4365.5,252.3,40.5,4.9,3.8,0.5,27.8,6.7,10.5,4.9,7.1,3.4,0.29,0.19,5.3,1.0,1.6,0.3,160.0,314.3,15.0,2368.4,735.3,36.6
C,3.1,0.2,4365.5,252.3,40.5,4.9,3.8,0.5,27.8,6.7,10.5,4.9,7.1,3.4,0.29,0.19,5.3,1.0,1.6,0.3,160.0,316.2,15.2,2395.3,767.9,38.2
C,3.1,0.2,4365.5,252.3,40.5,4.9,3.8,0.5,27.8,6.7,10.5,4.9,7.1,3.4,0.29,0.19,5.3,1.0,1.6,0.3,160.0,315.2,15.2,2402.5,739.0,36.8
C,3.1,0.2,4365.5,252.3,40.5,4.9,3.8,0.5,27.8,6.7,10.5,4.9,7.1,3.4,0.29,0.19,5.3,1.0,1.6,0.3,160.0,318.3,14.9,2334.6,743.6,37.0
C,3.1,0.2,4365.5,252.3,40.5,4.9,3.8,0.5,27.8,6.7,10.5,4.9,7.1,3.4,0.29,0.19,5.3,1.0,1.6,0.3,160.0,311.0,15.1,2410.8,762.1,37.9
C,3.1,0.2,4365.5,252.3,40.5,4.9,3.8,0.5,27.8,6.7,10.5,4.9,7.1,3.4,0.29,0.19,5.3,1.0,1.6,0.3,160.0,316.0,15.3,2413.8,748.5,37.2
C,3.1,0.2,4365.5,252.3,40.5,4.9,3.8,0.5,27.8,6.7,10.5,4.9,7.1,3.4,0.29,0.19,5.3,1.0,1.6,0.3,160.0,317.5,15.2,2383.9,697.3,34.7
C,3.1,0.2,4365.5,252.3,40.5,4.9,3.8,0.5,27.8,6.7,10.5,4.9,7.1,3.4,0.29,0.19,5.3,1.0,1.6,0.3,160.0,315.2,15.2,2405.7,766.9,38.1
C,3.1,0.2,4365.5,252.3,40.5,4.9,3.8,0.5,27.8,6.7,10.5,4.9,7.1,3.4,0.29,0.19,5.3,1.0,1.6,0.3,160.0,316.3,15.1,2381.1,753.9,37.5
C,3.1,0.2,4365.5,252.3,40.5,4.9,3.8,0.5,27.8,6.7,10.5,4.9,7.1,3.4,0.29,0.19,5.3,1.0,1.6,0.3,160.0,312.0,15.0,2394.2,708.5,35.2
C,3.1,0.2,4365.5,252.3,40.5,4.9,3.8,0.5,27.8,6.7,10.5,4.9,7.1,3.4,0.29,0.19,5.3,1.0,1.6,0.3,160.0,314.0,15.1,2387.2,766.7,38.1
C,3.1,0.2,4365.5,252.3,40.5,4.9,3.8,0.5,27.8,6.7,10.5,4.9,7.1,3.4,0.29,0.19,5.3,1.0,1.6,0.3,160.0,311.2,14.9,2375.7,742.5,36.9
C,3.1,0.2,4365.5,252.3,40.5,4.9,3.8,0.5,27.8,6.7,10.5,4.9,7.1,3.4,0.29,0.19,5.3,1.0,1.6,0.3,160.0,308.0,14.8,2383.1,738.7,36.7
C,3.1,0.2,4365.5,252.3,40.5,4.9,3.8,0.5,27.8,6.7,10.5,4.9,7.1,3.4,0.29,0.19,5.3,1.0,1.6,0.3,160.0,315.0,15.2,2399.2,746.5,37.1
C,3.1,0.2,4365.5,252.3,40.5,4.9,3.8,0.5,27.8,6.7,10.5,4.9,7.1,3.4,0.29,0.19,5.3,1.0,1.6,0.3,160.0,315.8,15.1,2375.3,720.5,35.8
C,3.1,0.2,4365.5,252.3,40.5,4.9,3.8,0.5,27.8,6.7,10.5,4.9,7.1,3.4,0.29,0.19,5.3,1.0,1.6,0.3,160.0,313.0,15.0,2380.7,750.5,37.3
C,3.1,0.2,4365.5,252.3,40.5,4.9,3.8,0.5,27.8,6.7,10.5,4.9,7.1,3.4,0.29,0.19,5.3,1.0,1.6,0.3,160.0,310.0,14.9,2387.3,696.0,34.6
C,3.1,0.2,4365.5,252.3,40.5,4.9,3.8,0.5,27.8,6.7,10.5,4.9,7.1,3.4,0.29,0.19,5.3,1.0,1.6,0.3,160.0,312.0,14.8,2366.6,729.8,36.3
C,3.1,0.2,4365.5,252.3,40.5,4.9,3.8,0.5,27.8,6.7,10.5,4.9,7.1,3.4,0.29,0.19,5.3,1.0,1.6,0.3,160.0,311.0,14.9,2378.8,733.0,36.5
C,3.1,0.2,4365.5,252.3,40.5,4.9,3.8,0.5,27.8,6.7,10.5,4.9,7.1,3.4,0.29,0.19,5.3,1.0,1.6,0.3,160.0,313.2,15.0,2381.2,718.9,35.8
C,3.1,0.2,4365.5,252.3,40.5,4.9,3.8,0.5,27.8,6.7,10.5,4.9,7.1,3.4,0.29,0.19,5.3,1.0,1.6,0.3,160.0,316.0,15.2,2385.9,739.3,36.8
C,3.1,0.2,4365.5,252.3,40.5,4.9,3.8,0.5,27.8,6.7,10.5,4.9,7.1,3.4,0.29,0.19,5.3,1.0,1.6,0.3,160.0,317.3,15.3,2391.3,741.9,36.9
C,3.1,0.2,4365.5,252.3,40.5,4.9,3.8,0.5,27.8,6.7,10.5,4.9,7.1,3.4,0.29,0.19,5.3,1.0,1.6,0.3,160.0,313.0,15.1,2397.5,719.8,35.8
C,3.1,0.2,4365.5,252.3,40.5,4.9,3.8,0.5,27.8,6.7,10.5,4.9,7.1,3.4,0.29,0.19,5.3,1.0,1.6,0.3,160.0,315.0,15.3,2413.8,745.3,37.1
C,3.1,0.2,4365.5,252.3,40.5,4.9,3.8,0.5,27.8,6.7,10.5,4.9,7.1,3.4,0.29,0.19,5.3,1.0,1.6,0.3,160.0,316.3,15.2,2395.0,765.2,38.1
C,3.1,0.2,4365.5,252.3,40.5,4.9,3.8,0.5,27.8,6.7,10.5,4.9,7.1,3.4,0.29,0.19,5.3,1.0,1.6,0.3,160.0,313.2,15.1,2404.1,789.4,39.3
C,3.1,0.2,4365.5,252.3,40.5,4.9,3.8,0.5,27.8,6.7,10.5,4.9,7.1,3.4,0.29,0.19,5.3,1.0,1.6,0.3,160.0,314.0,15.2,2406.3,762.7,37.9
C,3.1,0.2,4365.5,252.3,40.5,4.9,3.8,0.5,27.8,6.7,10.5,4.9,7.1,3.4,0.29,0.19,5.3,1.0,1.6,0.3,160.0,315.0,15.1,2389.9,774.6,38.5
C,3.1,0.2,4365.5,252.3,40.5,4.9,3.8,0.5,27.8,6.7,10.5,4.9,7.1,3.4,0.29,0.19,5.3,1.0,1.6,0.3,160.0,314.2,15.3,2417.9,716.9,35.7
C,3.1,0.2,4365.5,252.3,40.5,4.9,3.8,0.5,27.8,6.7,10.5,4.9,7.1,3.4,0.29,0.19,5.3,1.0,1.6,0.3,160.0,316.8,15.2,2392.8,665.4,33.1
